Repository: mfaizansworkspace-ai/Hydrogen-Embrittlement-in-Austenetic-Stainless-Steels

# HE-Austenite

An open dataset of hydrogen embrittlement in austenitic stainless steels tested in **hydrogen gas**, with the weld zone recorded for every row.

**Version 0.3** · 113 records · 45 fields · 9 sources, 1983–2024 · Data CC BY 4.0 · Code MIT

v0.3 corrects two errors found in the first deposit of v0.2 and keeps everything that version added: per-heat composition, a nickel equivalent recomputed on one expression for every record, and Md30. See [Changes](#changes).

**On the numbering.** An untagged snapshot of this repository was downloadable from 23 September 2026 and has been used in at least one external analysis, where it is cited as v0.1. It carried no composition data.

File: data/records_raw.json (part 2 of 4)
[
  "ni_equivalent_reported": 26.49,
  "md30_calculated": -21.5
 },
 {
  "doi": "ASME PVP2015-45591",
  "first_author": "Balch",
  "year": 2015,
  "open_access": false,
  "alloy_grade": "304L base / 308L filler weld",
  "uns_number": null,
  "product_form": "weld",
  "weld_process": "GTAW",
  "heat_input_kJ_per_mm": null,
  "filler_metal": "ER308L",
  "zone": "weld metal",
  "composition_wt_pct": {
   "C": 0.028,
   "Si": 0.5,
   "Mn": 1.56,
   "Cr": 20.5,
   "Ni": 10.3,
   "Mo": 0.01,
   "N": 0.055
  },
  "ni_equivalent": 25.8,
  "delta_ferrite_pct": null,
  "pre_strain_pct": null,
  "hydrogen_exposure": "gaseous precharge",
  "h2_pressure_MPa": 138.0,
  "charging_current_density_A_per_m2": null,
  "charging_time_h": 336.0,
  "hydrogen_content_wt_ppm": 139.0,
  "test_temperature_K": 295.0,
  "strain_rate_per_s": 0.00076,
  "test_type": "tensile",
  "fracture_mode": "unknown",
  "derived_fields": [
   "ni_equivalent",
   "relative_ratio",
   "md30_calculated"
  ],
  "extraction_pass": 1,
  "human_verified": true,
  "reference_environment": "uncharged",
  "record_id": "BALCH15-TRAN-CENTER-RA",
  "property_name": "reduction of area",
  "property_reference": 80.0,
  "property_h2": 34.0,
  "relative_ratio": 0.425,
  "notes": "Balch et al. PVP2015-45591 Table 3. Multipass GTA weld, gage section 100% weld deposit; transverse orientation, center of weld. Precharged 300 C, 138 MPa H2, 2 weeks -> 7700 appm (about 139 wt ppm). Composition is the 308L filler wire; 304L base metal 19.25Cr-10.25Ni.",
  "composition_basis": "heat_analysis",
  "composition_source": "Balch et al. PVP2015-45591 Table 1",
  "ni_equivalent_reported": 26.49,
  "md30_calculated": -21.5
 },
 {
  "doi": "ASME PVP2015-45591",
  "first_author": "Balch",
  "year": 2015,
  "open_access": false,
  "alloy_grade": "304L base / 308L filler weld",
  "uns_number": null,
  "product_form": "weld",
  "weld_process": "GTAW",
  "heat_input_kJ_per_mm": null,
  "filler_metal": "ER308L",
  "zone": "weld metal",
  "composition_wt_pct": {
   "C": 0.028,
   "Si": 0.5,
   "Mn": 1.56,
   "Cr": 20.5,
   "Ni": 10.3,
   "Mo": 0.01,
   "N": 0.055
  },
  "ni_equivalent": 25.8,
  "delta_ferrite_pct": null,
  "pre_strain_pct": null,
  "hydrogen_exposure": "gaseous precharge",
  "h2_pressure_MPa": 138.0,
  "charging_current_density_A_per_m2": null,
  "charging_time_h": 336.0,
  "hydrogen_content_wt_ppm": 139.0,
  "test_temperature_K": 295.0,
  "strain_rate_per_s": 0.00076,
  "test_type": "tensile",
  "fracture_mode": "unknown",
  "derived_fields": [
   "ni_equivalent",
   "relative_ratio",
   "md30_calculated"
  ],
  "extraction_pass": 1,
  "human_verified": true,
  "reference_environment": "uncharged",
  "record_id": "BALCH15-TRAN-CENTER-EL",
  "property_name": "elongation",
  "property_reference": 43.0,
  "property_h2": 24.0,
  "relative_ratio": 0.558,
  "notes": "Balch et al. PVP2015-45591 Table 3. Multipass GTA weld, gage section 100% weld deposit; transverse orientation, center of weld. Precharged 300 C, 138 MPa H2, 2 weeks -> 7700 appm (about 139 wt ppm). Composition is the 308L filler wire; 304L base metal 19.25Cr-10.25Ni.",
  "composition_basis": "heat_analysis",
  "composition_source": "Balch et al. PVP2015-45591 Table 1",
  "ni_equivalent_reported": 26.49,
  "md30_calculated": -21.5
 },
 {
  "doi": "ASME PVP2015-45591",
  "first_author": "Balch",
  "year": 2015,
  "open_access": false,
  "alloy_grade": "304L base / 308L filler weld",
  "uns_number": null,
  "product_form": "weld",
  "weld_process": "GTAW",
  "heat_input_kJ_per_mm": null,
  "filler_metal": "ER308L",
  "zone": "weld metal",
  "composition_wt_pct": {
   "C": 0.028,
   "Si": 0.5,
   "Mn": 1.56,
   "Cr": 20.5,
   "Ni": 10.3,
   "Mo": 0.01,
   "N": 0.055
  },
  "ni_equivalent": 25.8,
  "delta_ferrite_pct": null,
  "pre_strain_pct": null,
  "hydrogen_exposure": "gaseous precharge",
  "h2_pressure_MPa": 138.0,
  "charging_current_density_A_per_m2": null,
  "charging_time_h": 336.0,
  "hydrogen_content_wt_ppm": 139.0,
  "test_temperature_K": 295.0,
  "strain_rate_per_s": 0.00076,
  "test_type": "tensile",
  "fracture_mode": "unknown",
  "derived_fields": [
   "ni_equivalent",
   "relative_ratio",
   "md30_calculated"
  ],
  "extraction_pass": 1,
  "human_verified": true,
  "reference_environment": "uncharged",
  "record_id": "BALCH15-TRAN-ROOT-RA",
  "property_name": "reduction of area",
  "property_reference": 83.0,
  "property_h2": 41.0,
  "relative_ratio": 0.494,
  "notes": "Balch et al. PVP2015-45591 Table 3. Multipass GTA weld, gage section 100% weld deposit; transverse orientation, root of weld. Precharged 300 C, 138 MPa H2, 2 weeks -> 7700 appm (about 139 wt ppm). Composition is the 308L filler wire; 304L base metal 19.25Cr-10.25Ni.",
  "composition_basis": "heat_analysis",
  "composition_source": "Balch et al. PVP2015-45591 Table 1",
  "ni_equivalent_reported": 26.49,
  "md30_calculated": -21.5
 },
 {
  "doi": "ASME PVP2015-45591",
  "first_author": "Balch",
  "year": 2015,
  "open_access": false,
  "alloy_grade": "304L base / 308L filler weld",
  "uns_number": null,
  "product_form": "weld",
  "weld_process": "GTAW",
  "heat_input_kJ_per_mm": null,
  "filler_metal": "ER308L",
  "zone": "weld metal",
  "composition_wt_pct": {
   "C": 0.028,
   "Si": 0.5,
   "Mn": 1.56,
   "Cr": 20.5,
   "Ni": 10.3,
   "Mo": 0.01,
   "N": 0.055
  },
  "ni_equivalent": 25.8,
  "delta_ferrite_pct": null,
  "pre_strain_pct": null,
  "hydrogen_exposure": "gaseous precharge",
  "h2_pressure_MPa": 138.0,
  "charging_current_density_A_per_m2": null,
  "charging_time_h": 336.0,
  "hydrogen_content_wt_ppm": 139.0,
  "test_temperature_K": 295.0,
  "strain_rate_per_s": 0.00076,
  "test_type": "tensile",
  "fracture_mode": "unknown",
  "derived_fields": [
   "ni_equivalent",
   "relative_ratio",
   "md30_calculated"
  ],
  "extraction_pass": 1,
  "human_verified": true,
  "reference_environment": "uncharged",
  "record_id": "BALCH15-TRAN-ROOT-EL",
  "property_name": "elongation",
  "property_reference": 38.0,
  "property_h2": 24.0,
  "relative_ratio": 0.632,
  "notes": "Balch et al. PVP2015-45591 Table 3. Multipass GTA weld, gage section 100% weld deposit; transverse orientation, root of weld. Precharged 300 C, 138 MPa H2, 2 weeks -> 7700 appm (about 139 wt ppm). Composition is the 308L filler wire; 304L base metal 19.25Cr-10.25Ni.",
  "composition_basis": "heat_analysis",
  "composition_source": "Balch et al. PVP2015-45591 Table 1",
  "ni_equivalent_reported": 26.49,
  "md30_calculated": -21.5
 },
 {
  "doi": "SAND2012-7321",
  "first_author": "San Marchi",
  "year": 2012,
  "open_access": true,
  "uns_number": null,
  "heat_input_kJ_per_mm": null,
  "ni_equivalent": 26.45,
  "pre_strain_pct": null,
  "charging_current_density_A_per_m2": null,
  "test_temperature_K": 295.0,
  "fracture_mode": "unknown",
  "derived_fields": [
   "relative_ratio",
   "ni_equivalent"
  ],
  "extraction_pass": 1,
  "human_verified": false,
  "composition_wt_pct": {
   "C": 0.2,
   "Si": 0.49,
   "Mn": 1.78,
   "Cr": 18.5,
   "Ni": 9.78,
   "Mo": 0.09,
   "Cu": 0.1
  },
  "record_id": "SAND2012-ch2101-T3111-1",
  "alloy_grade": "304L heat W69",
  "product_form": "unknown",
  "weld_process": "none",
  "filler_metal": null,
  "zone": "base metal",
  "delta_ferrite_pct": null,
  "hydrogen_exposure": "gaseous in-situ",
  "h2_pressure_MPa": 69.0,
  "hydrogen_content_wt_ppm": null,
  "charging_time_h": null,
  "strain_rate_per_s": 0.00067,
  "test_type": "tensile",
  "property_name": "reduction of area",
  "property_reference": 78.0,
  "property_h2": 71.0,
  "relative_ratio": 0.91,
  "reference_environment": "helium",
  "notes": "SAND2012-7321 (San Marchi & Somerday), chapter 2101 Table 3.1.1.1. Annealed; external 69 MPa H2 vs 69 MPa He. Ref [15,23].",
  "composition_basis": "heat_analysis",
  "composition_source": "SAND2012-7321 chapter 2101 Table 1.1.1",
  "derived_assumptions": "N taken as 0 for the derived values",
  "ni_equivalent_reported": 26.45
 },
 {
  "doi": "SAND2012-7321",
  "first_author": "San Marchi",
  "year": 2012,
  "open_access": true,
  "uns_number": null,
  "heat_input_kJ_per_mm": null,
  "ni_equivalent": null,
  "pre_strain_pct": null,
  "charging_current_density_A_per_m2": null,
  "test_temperature_K": 295.0,
  "fracture_mode": "unknown",
  "derived_fields": [
   "relative_ratio"
  ],
  "extraction_pass": 1,
  "human_verified": false,
  "composition_wt_pct": {},
  "record_id": "SAND2012-ch2101-T3111-2",
  "alloy_grade": "304L",
  "product_form": "unknown",
  "weld_process": "none",
  "filler_metal": null,
  "zone": "base metal",
  "delta_ferrite_pct": null,
  "hydrogen_exposure": "gaseous in-situ",
  "h2_pressure_MPa": 34.0,
  "hydrogen_content_wt_ppm": null,
  "charging_time_h": 24.0,
  "strain_rate_per_s": null,
  "test_type": "tensile",
  "property_name": "reduction of area",
  "property_reference": 60.0,
  "property_h2": 46.0,
  "relative_ratio": 0.767,
  "reference_environment": "air",
  "notes": "SAND2012-7321 (San Marchi & Somerday), chapter 2101 Table 3.1.1.1. Held at test pressure 24 h before loading. Ref [15]."
 },
 {
  "doi": "SAND2012-7321",
  "first_author": "San Marchi",
  "year": 2012,
  "open_access": true,
  "uns_number": null,
  "heat_input_kJ_per_mm": null,
  "ni_equivalent": null,
  "pre_strain_pct": null,
  "charging_current_density_A_per_m2": null,
  "test_temperature_K": 295.0,
  "fracture_mode": "unknown",
  "derived_fields": [
   "relative_ratio"
  ],
  "extraction_pass": 1,
  "human_verified": false,
  "composition_wt_pct": {},
  "record_id": "SAND2012-ch2101-T3111-3",
  "alloy_grade": "304L",
  "product_form": "unknown",
  "weld_process": "none",
  "filler_metal": null,
  "zone": "base metal",
  "delta_ferrite_pct": null,
  "hydrogen_exposure": "gaseous in-situ",
  "h2_pressure_MPa": 69.0,
  "hydrogen_content_wt_ppm": null,
  "charging_time_h": 24.0,
  "strain_rate_per_s": null,
  "test_type": "tensile",
  "property_name": "reduction of area",
  "property_reference": 60.0,
  "property_h2": 44.0,
  "relative_ratio": 0.733,
  "reference_environment": "air",
  "notes": "SAND2012-7321 (San Marchi & Somerday), chapter 2101 Table 3.1.1.1. Held at test pressure 24 h before loading. Ref [15]."
 },
 {
  "doi": "SAND2012-7321",
  "first_author": "San Marchi",
  "year": 2012,
  "open_access": true,
  "uns_number": null,
  "heat_input_kJ_per_mm": null,
  "ni_equivalent": 23.96,
  "pre_strain_pct": null,
  "charging_current_density_A_per_m2": null,
  "test_temperature_K": 295.0,
  "fracture_mode": "unknown",
  "derived_fields": [
   "relative_ratio",
   "ni_equivalent",
   "md30_calculated"
  ],
  "extraction_pass": 1,
  "human_verified": false,
  "composition_wt_pct": {
   "C": 0.026,
   "Si": 0.63,
   "Mn": 1.51,
   "Cr": 19.1,
   "Ni": 9.41
  },
  "record_id": "SAND2012-ch2101-T3111-4",
  "alloy_grade": "304L heat O76",
  "product_form": "plate",
  "weld_process": "none",
  "filler_metal": null,
  "zone": "base metal",
  "delta_ferrite_pct": null,
  "hydrogen_exposure": "gaseous precharge",
  "h2_pressure_MPa": 69.0,
  "hydrogen_content_wt_ppm": 55.0,
  "charging_time_h": 240.0,
  "strain_rate_per_s": 0.003,
  "test_type": "tensile",
  "property_name": "reduction of area",
  "property_reference": 77.0,
  "property_h2": 32.0,
  "relative_ratio": 0.416,
  "reference_environment": "air",
  "notes": "SAND2012-7321 (San Marchi & Somerday), chapter 2101 Table 3.1.1.1. Annealed plate; precharged 24.1 MPa H2, 473 K, 240 h (55 wppm surface) then tested in 69 MPa H2. Ref [5].",
  "composition_basis": "heat_analysis",
  "composition_source": "SAND2012-7321 chapter 2101 Table 1.1.1",
  "derived_assumptions": "Mo, N taken as 0 for the derived values",
  "ni_equivalent_reported": 23.96,
  "md30_calculated": 31.9
 },
 {
  "doi": "SAND2012-7321",
  "first_author": "San Marchi",
  "year": 2012,
  "open_access": true,
  "uns_number": null,
  "heat_input_kJ_per_mm": null,
  "ni_equivalent": 24.56,
  "pre_strain_pct": null,
  "charging_current_density_A_per_m2": null,
  "test_temperature_K": 295.0,
  "fracture_mode": "unknown",
  "derived_fields": [
   "relative_ratio",
   "ni_equivalent",
   "md30_calculated"
  ],
  "extraction_pass": 1,
  "human_verified": false,
  "composition_wt_pct": {
   "C": 0.03,
   "Si": 0.43,
   "Mn": 1.57,
   "Cr": 18.35,
   "Ni": 10.29,
   "Mo": 0.17
  },
  "record_id": "SAND2012-ch2101-T3111-5",
  "alloy_grade": "304L",
  "product_form": "unknown",
  "weld_process": "none",
  "filler_metal": null,
  "zone": "base metal",
  "delta_ferrite_pct": null,
  "hydrogen_exposure": "gaseous in-situ",
  "h2_pressure_MPa": 69.0,
  "hydrogen_content_wt_ppm": null,
  "charging_time_h": null,
  "strain_rate_per_s": null,
  "test_type": "tensile",
  "property_name": "reduction of area",
  "property_reference": 81.0,
  "property_h2": 33.0,
  "relative_ratio": 0.407,
  "reference_environment": "helium",
  "notes": "SAND2012-7321 (San Marchi & Somerday), chapter 2101 Table 3.1.1.1. 69 MPa H2 vs 69 MPa He. Ref [4,25]. NOTE: matches Caskey DP-1643 Table 3 annealed 304L; the condition is annealed, not HERF.",
  "composition_basis": "heat_analysis",
  "composition_source": "SAND2012-7321 chapter 2101 Table 1.1.1",
  "derived_assumptions": "N taken as 0 for the derived values",
  "ni_equivalent_reported": 24.56,
  "md30_calculated": 30.2
 },
 {
  "doi": "SAND2012-7321",
  "first_author": "San Marchi",
  "year": 2012,
  "open_access": true,
  "uns_number": null,
  "heat_input_kJ_per_mm": null,
  "ni_equivalent": 23.53,
  "pre_strain_pct": null,
  "charging_current_density_A_per_m2": null,
  "test_temperature_K": 295.0,
  "fracture_mode": "unknown",
  "derived_fields": [
   "relative_ratio",
   "ni_equivalent"
  ],
  "extraction_pass": 1,
  "human_verified": false,
  "composition_wt_pct": {
   "C": 0.031,
   "Si": 0.39,
   "Mn": 1.73,
   "Cr": 19.75,
   "Ni": 8.35,
   "N": 0.25
  },
  "record_id": "SAND2012-ch2101-T3111-6",
  "alloy_grade": "304LN heat O76N",
  "product_form": "plate",
  "weld_process": "none",
  "filler_metal": null,
  "zone": "base metal",
  "delta_ferrite_pct": null,
  "hydrogen_exposure": "gaseous precharge",
  "h2_pressure_MPa": 69.0,
  "hydrogen_content_wt_ppm": 55.0,
  "charging_time_h": 240.0,
  "strain_rate_per_s": 0.003,
  "test_type": "tensile",
  "property_name": "reduction of area",
  "property_reference": 72.0,
  "property_h2": 54.0,
  "relative_ratio": 0.75,
  "reference_environment": "air",
  "notes": "SAND2012-7321 (San Marchi & Somerday), chapter 2101 Table 3.1.1.1. Nitrogen-bearing 304LN, annealed plate. Ref [5].",
  "composition_basis": "heat_analysis",
  "composition_source": "SAND2012-7321 chapter 2101 Table 1.1.1",
  "derived_assumptions": "Mo taken as 0 for the derived values",
  "ni_equivalent_reported": 23.53
 },
 {
  "doi": "SAND2012-7321",
  "first_author": "San Marchi",
  "year": 2012,
  "open_access": true,
  "uns_number": null,
  "heat_input_kJ_per_mm": null,
  "ni_equivalent": null,
  "pre_strain_pct": null,
  "charging_current_density_A_per_m2": null,
  "test_temperature_K": 295.0,
  "fracture_mode": "unknown",
  "derived_fields": [
   "relative_ratio"
  ],
  "extraction_pass": 1,
  "human_verified": false,
  "composition_wt_pct": {},
  "record_id": "SAND2012-ch2101-T3111-7",
  "alloy_grade": "304N",
  "product_form": "unknown",
  "weld_process": "none",
  "filler_metal": null,
  "zone": "base metal",
  "delta_ferrite_pct": null,
  "hydrogen_exposure": "gaseous in-situ",
  "h2_pressure_MPa": 69.0,
  "hydrogen_content_wt_ppm": null,
  "charging_time_h": null,
  "strain_rate_per_s": null,
  "test_type": "tensile",
  "property_name": "reduction of area",
  "property_reference": 74.0,
  "property_h2": 54.0,
  "relative_ratio": 0.73,
  "reference_environment": "helium",
  "notes": "SAND2012-7321 (San Marchi & Somerday), chapter 2101 Table 3.1.1.1. Ref [25]."
 },
 {
  "doi": "SAND2012-7321",
  "first_author": "San Marchi",
  "year": 2012,
  "open_access": true,
  "uns_number": null,
  "heat_input_kJ_per_mm": null,
  "ni_equivalent": 23.03,
  "pre_strain_pct": null,
  "charging_current_density_A_per_m2": null,
  "test_temperature_K": 295.0,
  "fracture_mode": "unknown",
  "derived_fields": [
   "relative_ratio",
   "ni_equivalent"
  ],
  "extraction_pass": 1,
  "human_verified": false,
  "composition_wt_pct": {
   "C": 0.06,
   "Si": 0.19,
   "Mn": 1.66,
   "Cr": 18.37,
   "Ni": 8.43,
   "Mo": 0.1,
   "N": 0.25,
   "Cu": 0.15
  },
  "record_id": "SAND2012-ch2101-T3111-8",
  "alloy_grade": "304N heat C83N",
  "product_form": "unknown",
  "weld_process": "none",
  "filler_metal": null,
  "zone": "base metal",
  "delta_ferrite_pct": null,
  "hydrogen_exposure": "gaseous precharge",
  "h2_pressure_MPa": 69.0,
  "hydrogen_content_wt_ppm": null,
  "charging_time_h": 1000.0,
  "strain_rate_per_s": null,
  "test_type": "tensile",
  "property_name": "reduction of area",
  "property_reference": 65.0,
  "property_h2": 46.0,
  "relative_ratio": 0.708,
  "reference_environment": "air",
  "notes": "SAND2012-7321 (San Marchi & Somerday), chapter 2101 Table 3.1.1.1. Precharged 69 MPa H2, 430 K, 1000 h. Ref [3].",
  "composition_basis": "heat_analysis",
  "composition_source": "SAND2012-7321 chapter 2101 Table 1.1.1",
  "ni_equivalent_reported": 23.03
 },
 {
  "doi": "SAND2012-7321",
  "first_author": "San Marchi",
  "year": 2012,
  "open_access": true,
  "uns_number": null,
  "heat_input_kJ_per_mm": null,
  "ni_equivalent": 25.61,
  "pre_strain_pct": null,
  "charging_current_density_A_per_m2": null,
  "test_temperature_K": 295.0,
  "fracture_mode": "unknown",
  "derived_fields": [
   "relative_ratio",
   "ni_equivalent",
   "md30_calculated"
  ],
  "extraction_pass": 1,
  "human_verified": false,
  "composition_wt_pct": {
   "C": 0.02,
   "Si": 0.56,
   "Mn": 1.8,
   "Cr": 19.8,
   "Ni": 10.4,
   "N": 0.04
  },
  "record_id": "SAND2012-ch2101-T431-W1-RA",
  "alloy_grade": "304L base / 308L filler weld",
  "product_form": "weld",
  "weld_process": "GTAW",
  "filler_metal": "ER308L",
  "zone": "whole joint",
  "delta_ferrite_pct": null,
  "hydrogen_exposure": "gaseous in-situ",
  "h2_pressure_MPa": 69.0,
  "hydrogen_content_wt_ppm": null,
  "charging_time_h": null,
  "strain_rate_per_s": 0.00033,
  "test_type": "tensile",
  "property_name": "reduction of area",
  "property_reference": 64.0,
  "property_h2": 54.0,
  "relative_ratio": 0.844,
  "reference_environment": "air",
  "notes": "SAND2012-7321 chapter 2101 Table 4.3.1. 304L HERF back-extrusion, double-J groove, 8-10 GTA passes, 308L filler; gauge contains base metal, HAZ and fusion zone. Ref [20,21]. external 69 MPa H2, no precharge",
  "composition_basis": "heat_analysis",
  "composition_source": "SAND2012-7321 chapter 2101 Table 1.1.1",
  "derived_assumptions": "Mo taken as 0 for the derived values",
  "ni_equivalent_reported": 25.61,
  "md30_calculated": -4.5
 },
 {
  "doi": "SAND2012-7321",
  "first_author": "San Marchi",
  "year": 2012,
  "open_access": true,
  "uns_number": null,
  "heat_input_kJ_per_mm": null,
  "ni_equivalent": 25.61,
  "pre_strain_pct": null,
  "charging_current_density_A_per_m2": null,
  "test_temperature_K": 295.0,
  "fracture_mode": "unknown",
  "derived_fields": [
   "relative_ratio",
   "ni_equivalent",
   "md30_calculated"
  ],
  "extraction_pass": 1,
  "human_verified": false,
  "composition_wt_pct": {
   "C": 0.02,
   "Si": 0.56,
   "Mn": 1.8,
   "Cr": 19.8,
   "Ni": 10.4,
   "N": 0.04
  },
  "record_id": "SAND2012-ch2101-T431-W1-EL",
  "alloy_grade": "304L base / 308L filler weld",
  "product_form": "weld",
  "weld_process": "GTAW",
  "filler_metal": "ER308L",
  "zone": "whole joint",
  "delta_ferrite_pct": null,
  "hydrogen_exposure": "gaseous in-situ",
  "h2_pressure_MPa": 69.0,
  "hydrogen_content_wt_ppm": null,
  "charging_time_h": null,
  "strain_rate_per_s": 0.00033,
  "test_type": "tensile",
  "property_name": "elongation",
  "property_reference": 23.0,
  "property_h2": 23.0,
  "relative_ratio": 1.0,
  "reference_environment": "air",
  "notes": "SAND2012-7321 chapter 2101 Table 4.3.1. 304L HERF back-extrusion, double-J groove, 8-10 GTA passes, 308L filler; gauge contains base metal, HAZ and fusion zone. Ref [20,21]. external 69 MPa H2, no precharge",
  "composition_basis": "heat_analysis",
  "composition_source": "SAND2012-7321 chapter 2101 Table 1.1.1",
  "derived_assumptions": "Mo taken as 0 for the derived values",
  "ni_equivalent_reported": 25.61,
  "md30_calculated": -4.5
 },
 {
  "doi": "SAND2012-7321",
  "first_author": "San Marchi",
  "year": 2012,
  "open_access": true,
  "uns_number": null,
  "heat_input_kJ_per_mm": null,
  "ni_equivalent": 25.61,
  "pre_strain_pct": null,
  "charging_current_density_A_per_m2": null,
  "test_temperature_K": 295.0,
  "fracture_mode": "unknown",
  "derived_fields": [
   "relative_ratio",
   "ni_equivalent",
   "md30_calculated"
  ],
  "extraction_pass": 1,
  "human_verified": false,
  "composition_wt_pct": {
   "C": 0.02,
   "Si": 0.56,
   "Mn": 1.8,
   "Cr": 19.8,
   "Ni": 10.4,
   "N": 0.04
  },
  "record_id": "SAND2012-ch2101-T431-W2-RA",
  "alloy_grade": "304L base / 308L filler weld",
  "product_form": "weld",
  "weld_process": "GTAW",
  "filler_metal": "ER308L",
  "zone": "whole joint",
  "delta_ferrite_pct": null,
  "hydrogen_exposure": "gaseous in-situ",
  "h2_pressure_MPa": 172.0,
  "hydrogen_content_wt_ppm": null,
  "charging_time_h": null,
  "strain_rate_per_s": 0.00033,
  "test_type": "tensile",
  "property_name": "reduction of area",
  "property_reference": 64.0,
  "property_h2": 48.0,
  "relative_ratio": 0.75,
  "reference_environment": "air",
  "notes": "SAND2012-7321 chapter 2101 Table 4.3.1. 304L HERF back-extrusion, double-J groove, 8-10 GTA passes, 308L filler; gauge contains base metal, HAZ and fusion zone. Ref [20,21]. external 172 MPa H2, no precharge",
  "composition_basis": "heat_analysis",
  "composition_source": "SAND2012-7321 chapter 2101 Table 1.1.1",
  "derived_assumptions": "Mo taken as 0 for the derived values",
  "ni_equivalent_reported": 25.61,
  "md30_calculated": -4.5
 },
 {
  "doi": "SAND2012-7321",
  "first_author": "San Marchi",
  "year": 2012,
  "open_access": true,
  "uns_number": null,
  "heat_input_kJ_per_mm": null,
  "ni_equivalent": 25.61,
  "pre_strain_pct": null,
  "charging_current_density_A_per_m2": null,
  "test_temperature_K": 295.0,
  "fracture_mode": "unknown",
  "derived_fields": [
   "relative_ratio",
   "ni_equivalent",
   "md30_calculated"
  ],
  "extraction_pass": 1,
  "human_verified": false,
  "composition_wt_pct": {
   "C": 0.02,
   "Si": 0.56,
   "Mn": 1.8,
   "Cr": 19.8,
   "Ni": 10.4,
   "N": 0.04
  },
  "record_id": "SAND2012-ch2101-T431-W2-EL",
  "alloy_grade": "304L base / 308L filler weld",
  "product_form": "weld",
  "weld_process": "GTAW",
  "filler_metal": "ER308L",
  "zone": "whole joint",
  "delta_ferrite_pct": null,
  "hydrogen_exposure": "gaseous in-situ",
  "h2_pressure_MPa": 172.0,
  "hydrogen_content_wt_ppm": null,
  "charging_time_h": null,
  "strain_rate_per_s": 0.00033,
  "test_type": "tensile",
  "property_name": "elongation",
  "property_reference": 23.0,
  "property_h2": 19.0,
  "relative_ratio": 0.826,
  "reference_environment": "air",
  "notes": "SAND2012-7321 chapter 2101 Table 4.3.1. 304L HERF back-extrusion, double-J groove, 8-10 GTA passes, 308L filler; gauge contains base metal, HAZ and fusion zone. Ref [20,21]. external 172 MPa H2, no precharge",
  "composition_basis": "heat_analysis",
  "composition_source": "SAND2012-7321 chapter 2101 Table 1.1.1",
  "derived_assumptions": "Mo taken as 0 for the derived values",
  "ni_equivalent_reported": 25.61,
  "md30_calculated": -4.5
 },
 {
  "doi": "SAND2012-7321",
  "first_author": "San Marchi",
  "year": 2012,
  "open_access": true,
  "uns_number": null,
  "heat_input_kJ_per_mm": null,
  "ni_equivalent": 25.61,
  "pre_strain_pct": null,
  "charging_current_density_A_per_m2": null,
  "test_temperature_K": 295.0,
  "fracture_mode": "unknown",
  "derived_fields": [
   "relative_ratio",
   "ni_equivalent",
   "md30_calculated"
  ],
  "extraction_pass": 1,
  "human_verified": false,
  "composition_wt_pct": {
   "C": 0.02,
   "Si": 0.56,
   "Mn": 1.8,
   "Cr": 19.8,
   "Ni": 10.4,
   "N": 0.04
  },
  "record_id": "SAND2012-ch2101-T431-W3-RA",
  "alloy_grade": "304L base / 308L filler weld",
  "product_form": "weld",
  "weld_process": "GTAW",
  "filler_metal": "ER308L",
  "zone": "whole joint",
  "delta_ferrite_pct": null,
  "hydrogen_exposure": "gaseous precharge",
  "h2_pressure_MPa": 0.1,
  "hydrogen_content_wt_ppm": 45.0,
  "charging_time_h": 240.0,
  "strain_rate_per_s": 0.00033,
  "test_type": "tensile",
  "property_name": "reduction of area",
  "property_reference": 64.0,
  "property_h2": 44.0,
  "relative_ratio": 0.688,
  "reference_environment": "air",
  "notes": "SAND2012-7321 chapter 2101 Table 4.3.1. 304L HERF back-extrusion, double-J groove, 8-10 GTA passes, 308L filler; gauge contains base metal, HAZ and fusion zone. Ref [20,21]. precharged 24 MPa H2 473 K 240 h (45-4 wppm), tested in air",
  "composition_basis": "heat_analysis",
  "composition_source": "SAND2012-7321 chapter 2101 Table 1.1.1",
  "derived_assumptions": "Mo taken as 0 for the derived values",
  "ni_equivalent_reported": 25.61,
  "md30_calculated": -4.5
 },
 {
  "doi": "SAND2012-7321",
  "first_author": "San Marchi",
  "year": 2012,
  "open_access": true,
  "uns_number": null,
  "heat_input_kJ_per_mm": null,
  "ni_equivalent": 25.61,
  "pre_strain_pct": null,
  "charging_current_density_A_per_m2": null,
  "test_temperature_K": 295.0,
  "fracture_mode": "unknown",
  "derived_fields": [
   "relative_ratio",
   "ni_equivalent",
   "md30_calculated"
  ],
  "extraction_pass": 1,
  "human_verified": false,
  "composition_wt_pct": {
   "C": 0.02,
   "Si": 0.56,
   "Mn": 1.8,
   "Cr": 19.8,
   "Ni": 10.4,
   "N": 0.04
  },
  "record_id": "SAND2012-ch2101-T431-W3-EL",
  "alloy_grade": "304L base / 308L filler weld",
  "product_form": "weld",
  "weld_process": "GTAW",
  "filler_metal": "ER308L",
  "zone": "whole joint",
  "delta_ferrite_pct": null,
  "hydrogen_exposure": "gaseous precharge",
  "h2_pressure_MPa": 0.1,
  "hydrogen_content_wt_ppm": 45.0,
  "charging_time_h": 240.0,
  "strain_rate_per_s": 0.00033,
  "test_type": "tensile",
  "property_name": "elongation",
  "property_reference": 23.0,
  "property_h2": 17.0,
  "relative_ratio": 0.739,
  "reference_environment": "air",
  "notes": "SAND2012-7321 chapter 2101 Table 4.3.1. 304L HERF back-extrusion, double-J groove, 8-10 GTA passes, 308L filler; gauge contains base metal, HAZ and fusion zone. Ref [20,21]. precharged 24 MPa H2 473 K 240 h (45-4 wppm), tested in air",
  "composition_basis": "heat_analysis",
  "composition_source": "SAND2012-7321 chapter 2101 Table 1.1.1",
  "derived_assumptions": "Mo taken as 0 for the derived values",
  "ni_equivalent_reported": 25.61,
  "md30_calculated": -4.5
 },
 {
  "doi": "SAND2012-7321",
  "first_author": "San Marchi",
  "year": 2012,
  "open_access": true,
  "uns_number": null,
  "heat_input_kJ_per_mm": null,
  "ni_equivalent": 25.61,
  "pre_strain_pct": null,
  "charging_current_density_A_per_m2": null,
  "test_temperature_K": 295.0,
  "fracture_mode": "unknown",
  "derived_fields": [
   "relative_ratio",
   "ni_equivalent",
   "md30_calculated"
  ],
  "extraction_pass": 1,
  "human_verified": false,
  "composition_wt_pct": {
   "C": 0.02,
   "Si": 0.56,
   "Mn": 1.8,
   "Cr": 19.8,
   "Ni": 10.4,
   "N": 0.04
  },
  "record_id": "SAND2012-ch2101-T431-W4-RA",
  "alloy_grade": "304L base / 308L filler weld",
  "product_form": "weld",
  "weld_process": "GTAW",
  "filler_metal": "ER308L",
  "zone": "whole joint",
  "delta_ferrite_pct": null,
  "hydrogen_exposure": "gaseous precharge",
  "h2_pressure_MPa": 69.0,
  "hydrogen_content_wt_ppm": 45.0,
  "charging_time_h": 240.0,
  "strain_rate_per_s": 0.00033,
  "test_type": "tensile",
  "property_name": "reduction of area",
  "property_reference": 64.0,
  "property_h2": 41.0,
  "relative_ratio": 0.641,
  "reference_environment": "air",
  "notes": "SAND2012-7321 chapter 2101 Table 4.3.1. 304L HERF back-extrusion, double-J groove, 8-10 GTA passes, 308L filler; gauge contains base metal, HAZ and fusion zone. Ref [20,21]. precharged 24 MPa, tested in 69 MPa H2",
  "composition_basis": "heat_analysis",
  "composition_source": "SAND2012-7321 chapter 2101 Table 1.1.1",
  "derived_assumptions": "Mo taken as 0 for the derived values",
  "ni_equivalent_reported": 25.61,
  "md30_calculated": -4.5
 },
 {
  "doi": "SAND2012-7321",
  "first_author": "San Marchi",
  "year": 2012,
  "open_access": true,
  "uns_number": null,
  "heat_input_kJ_per_mm": null,
  "ni_equivalent": 25.61,
  "pre_strain_pct": null,
  "charging_current_density_A_per_m2": null,
  "test_temperature_K": 295.0,
  "fracture_mode": "unknown",
  "derived_fields": [
   "relative_ratio",
   "ni_equivalent",
   "md30_calculated"
  ],
  "extraction_pass": 1,
  "human_verified": false,
  "composition_wt_pct": {
   "C": 0.02,
   "Si": 0.56,
   "Mn": 1.8,
   "Cr": 19.8,
   "Ni": 10.4,
   "N": 0.04
  },
  "record_id": "SAND2012-ch2101-T431-W4-EL",
  "alloy_grade": "304L base / 308L filler weld",
  "product_form": "weld",
  "weld_process": "GTAW",
  "filler_metal": "ER308L",
  "zone": "whole joint",
  "delta_ferrite_pct": null,
  "hydrogen_exposure": "gaseous precharge",
  "h2_pressure_MPa": 69.0,
  "hydrogen_content_wt_ppm": 45.0,
  "charging_time_h": 240.0,
  "strain_rate_per_s": 0.00033,
  "test_type": "tensile",
  "property_name": "elongation",
  "property_reference": 23.0,
  "property_h2": 16.0,
  "relative_ratio": 0.696,
  "reference_environment": "air",
  "notes": "SAND2012-7321 chapter 2101 Table 4.3.1. 304L HERF back-extrusion, double-J groove, 8-10 GTA passes, 308L filler; gauge contains base metal, HAZ and fusion zone. Ref [20,21]. precharged 24 MPa, tested in 69 MPa H2",
  "composition_basis": "heat_analysis",
  "composition_source": "SAND2012-7321 chapter 2101 Table 1.1.1",
  "derived_assumptions": "Mo taken as 0 for the derived values",
  "ni_equivalent_reported": 25.61,
  "md30_calculated": -4.5
 },
 {
  "doi": "SAND2012-7321",
  "first_author": "San Marchi",
  "year": 2012,
  "open_access": true,
  "uns_number": null,
  "heat_input_kJ_per_mm": null,
  "ni_equivalent": 25.61,
  "pre_strain_pct": null,
  "charging_current_density_A_per_m2": null,
  "test_temperature_K": 295.0,
  "fracture_mode": "unknown",
  "derived_fields": [
   "relative_ratio",
   "ni_equivalent",
   "md30_calculated"
  ],
  "extraction_pass": 1,
  "human_verified": false,
  "composition_wt_pct": {
   "C": 0.02,
   "Si": 0.56,
   "Mn": 1.8,
   "Cr": 19.8,
   "Ni": 10.4,
   "N": 0.04
  },
  "record_id": "SAND2012-ch2101-T431-W5-RA",
  "alloy_grade": "304L base / 308L filler weld",
  "product_form": "weld",
  "weld_process": "GTAW",
  "filler_metal": "ER308L",
  "zone": "whole joint",
  "delta_ferrite_pct": null,
  "hydrogen_exposure": "gaseous precharge",
  "h2_pressure_MPa": 0.1,
  "hydrogen_content_wt_ppm": 72.0,
  "charging_time_h": 240.0,
  "strain_rate_per_s": 0.00033,
  "test_type": "tensile",
  "property_name": "reduction of area",
  "property_reference": 64.0,
  "property_h2": 34.0,
  "relative_ratio": 0.531,
  "reference_environment": "air",
  "notes": "SAND2012-7321 chapter 2101 Table 4.3.1. 304L HERF back-extrusion, double-J groove, 8-10 GTA passes, 308L filler; gauge contains base metal, HAZ and fusion zone. Ref [20,21]. precharged 69 MPa H2 473 K 240 h (72-7 wppm), tested in air",
  "composition_basis": "heat_analysis",
  "composition_source": "SAND2012-7321 chapter 2101 Table 1.1.1",
  "derived_assumptions": "Mo taken as 0 for the derived values",
  "ni_equivalent_reported": 25.61,
  "md30_calculated": -4.5
 },
 {
  "doi": "SAND2012-7321",
  "first_author": "San Marchi",
  "year": 2012,
  "open_access": true,
  "uns_number": null,
  "heat_input_kJ_per_mm": null,
  "ni_equivalent": 25.61,
  "pre_strain_pct": null,
  "charging_current_density_A_per_m2": null,
  "test_temperature_K": 295.0,
  "fracture_mode": "unknown",
  "derived_fields": [
   "relative_ratio",
   "ni_equivalent",
   "md30_calculated"
  ],
  "extraction_pass": 1,
  "human_verified": false,
  "composition_wt_pct": {
   "C": 0.02,
   "Si": 0.56,
   "Mn": 1.8,
   "Cr": 19.8,
   "Ni": 10.4,
   "N": 0.04
  },
  "record_id": "SAND2012-ch2101-T431-W5-EL",
  "alloy_grade": "304L base / 308L filler weld",
  "product_form": "weld",
  "weld_process": "GTAW",
  "filler_metal": "ER308L",
  "zone": "whole joint",
  "delta_ferrite_pct": null,
  "hydrogen_exposure": "gaseous precharge",
  "h2_pressure_MPa": 0.1,
  "hydrogen_content_wt_ppm": 72.0,
  "charging_time_h": 240.0,
  "strain_rate_per_s": 0.00033,
  "test_type": "tensile",
  "property_name": "elongation",
  "property_reference": 23.0,
  "property_h2": 13.0,
  "relative_ratio": 0.565,
  "reference_environment": "air",
  "notes": "SAND2012-7321 chapter 2101 Table 4.3.1. 304L HERF back-extrusion, double-J groove, 8-10 GTA passes, 308L filler; gauge contains base metal, HAZ and fusion zone. Ref [20,21]. precharged 69 MPa H2 473 K 240 h (72-7 wppm), tested in air",
  "composition_basis": "heat_analysis",
  "composition_source": "SAND2012-7321 chapter 2101 Table 1.1.1",
  "derived_assumptions": "Mo taken as 0 for the derived values",
  "ni_equivalent_reported": 25.61,
  "md30_calculated": -4.5
 },
 {
  "doi": "SAND2012-7321",
  "first_author": "San Marchi",
  "year": 2012,
  "open_access": true,
  "uns_number": null,
  "heat_input_kJ_per_mm": null,
  "ni_equivalent": 25.61,
  "pre_strain_pct": null,
  "charging_current_density_A_per_m2": null,
  "test_temperature_K": 295.0,
  "fracture_mode": "unknown",
  "derived_fields": [
   "relative_ratio",
   "ni_equivalent",
   "md30_calculated"
  ],
  "extraction_pass": 1,
  "human_verified": false,
  "composition_wt_pct": {
   "C": 0.02,
   "Si": 0.56,
   "Mn": 1.8,
   "Cr": 19.8,
   "Ni": 10.4,
   "N": 0.04
  },
  "record_id": "SAND2012-ch2101-T431-W6-RA",
  "alloy_grade": "304L base / 308L filler weld",
  "product_form": "weld",
  "weld_process": "GTAW",
  "filler_metal": "ER308L",
  "zone": "whole joint",
  "delta_ferrite_pct": null,
  "hydrogen_exposure": "gaseous precharge",
  "h2_pressure_MPa": 172.0,
  "hydrogen_content_wt_ppm": 72.0,
  "charging_time_h": 240.0,
  "strain_rate_per_s": 0.00033,
  "test_type": "tensile",
  "property_name": "reduction of area",
  "property_reference": 64.0,
  "property_h2": 31.0,
  "relative_ratio": 0.484,
  "reference_environment": "air",
  "notes": "SAND2012-7321 chapter 2101 Table 4.3.1. 304L HERF back-extrusion, double-J groove, 8-10 GTA passes, 308L filler; gauge contains base metal, HAZ and fusion zone. Ref [20,21]. precharged 69 MPa, tested in 172 MPa H2",
  "composition_basis": "heat_analysis",
  "composition_source": "SAND2012-7321 chapter 2101 Table 1.1.1",
  "derived_assumptions": "Mo taken as 0 for the derived values",
  "ni_equivalent_reported": 25.61,
  "md30_calculated": -4.5
 },
 {
  "doi": "SAND2012-7321",
  "first_author": "San Marchi",
  "year": 2012,
  "open_access": true,
  "uns_number": null,
  "heat_input_kJ_per_mm": null,
  "ni_equivalent": 25.61,
  "pre_strain_pct": null,
  "charging_current_density_A_per_m2": null,
  "test_temperature_K": 295.0,
  "fracture_mode": "unknown",
  "derived_fields": [
   "relative_ratio",
   "ni_equivalent",
   "md30_calculated"
  ],
  "extraction_pass": 1,
  "human_verified": false,
  "composition_wt_pct": {
   "C": 0.02,
   "Si": 0.56,
   "Mn": 1.8,
   "Cr": 19.8,
   "Ni": 10.4,
   "N": 0.04
  },
  "record_id": "SAND2012-ch2101-T431-W6-EL",
  "alloy_grade": "304L base / 308L filler weld",
  "product_form": "weld",
  "weld_process": "GTAW",
  "filler_metal": "ER308L",
  "zone": "whole joint",
  "delta_ferrite_pct": null,
  "hydrogen_exposure": "gaseous precharge",
  "h2_pressure_MPa": 172.0,
  "hydrogen_content_wt_ppm": 72.0,
  "charging_time_h": 240.0,
  "strain_rate_per_s": 0.00033,
  "test_type": "tensile",
  "property_name": "elongation",
  "property_reference": 23.0,
  "property_h2": 12.0,
  "relative_ratio": 0.522,
  "reference_environment": "air",
  "notes": "SAND2012-7321 chapter 2101 Table 4.3.1. 304L HERF back-extrusion, double-J groove, 8-10 GTA passes, 308L filler; gauge contains base metal, HAZ and fusion zone. Ref [20,21]. precharged 69 MPa, tested in 172 MPa H2",
  "composition_basis": "heat_analysis",
  "composition_source": "SAND2012-7321 chapter 2101 Table 1.1.1",
  "derived_assumptions": "Mo taken as 0 for the derived values",
  "ni_equivalent_reported": 25.61,
  "md30_calculated": -4.5
 },
 {
  "doi": "SAND2012-7321",
  "first_author": "San Marchi",
  "year": 2012,
  "open_access": true,
  "uns_number": null,
  "heat_input_kJ_per_mm": null,
  "ni_equivalent": 25.61,
  "pre_strain_pct": null,
  "charging_current_density_A_per_m2": null,
  "test_temperature_K": 295.0,
  "fracture_mode": "unknown",
  "derived_fields": [
   "relative_ratio",
   "ni_equivalent",
   "md30_calculated"
  ],
  "extraction_pass": 1,
  "human_verified": false,
  "composition_wt_pct": {
   "C": 0.02,
   "Si": 0.56,
   "Mn": 1.8,
   "Cr": 19.8,
   "Ni": 10.4,
   "N": 0.04
  },
  "record_id": "SAND2012-ch2101-T432-FN47",
  "alloy_grade": "304L base / 308L filler weld",
  "product_form": "weld",
  "weld_process": "GTAW",
  "filler_metal": "ER308L",
  "zone": "whole joint",
  "delta_ferrite_pct": 4.7,
  "hydrogen_exposure": "gaseous in-situ",
  "h2_pressure_MPa": 69.0,
  "hydrogen_content_wt_ppm": null,
  "charging_time_h": null,
  "strain_rate_per_s": null,
  "test_type": "tensile",
  "property_name": "reduction of area",
  "property_reference": 40.0,
  "property_h2": 14.0,
  "relative_ratio": 0.35,
  "reference_environment": "air",
  "notes": "SAND2012-7321 chapter 2101 Table 4.3.2. Notched (V-notch, 45 deg, 3.95 mm min dia, 1.3 mm root radius) composite GTA weld, external 69 MPa H2 vs air. Ref [20]. Ferrite number 4.7.",
  "composition_basis": "heat_analysis",
  "composition_source": "SAND2012-7321 chapter 2101 Table 1.1.1",
  "derived_assumptions": "Mo taken as 0 for the derived values",
  "ni_equivalent_reported": 25.61,
  "md30_calculated": -4.5
 },
 {
  "doi": "SAND2012-7321",
  "first_author": "San Marchi",
  "year": 2012,
  "open_access": true,
  "uns_number": null,
  "heat_input_kJ_per_mm": null,
  "ni_equivalent": 25.61,
  "pre_strain_pct": null,
  "charging_current_density_A_per_m2": null,
  "test_temperature_K": 295.0,
  "fracture_mode": "unknown",
  "derived_fields": [
   "relative_ratio",
   "ni_equivalent",
   "md30_calculated"
  ],
  "extraction_pass": 1,
  "human_verified": false,
  "composition_wt_pct": {
   "C": 0.02,
   "Si": 0.56,
   "Mn": 1.8,
   "Cr": 19.8,
   "Ni": 10.4,
   "N": 0.04
  },
  "record_id": "SAND2012-ch2101-T432-FN85",
  "alloy_grade": "304L base / 308L filler weld",
  "product_form": "weld",
  "weld_process": "GTAW",
  "filler_metal": "ER308L",
  "zone": "whole joint",
  "delta_ferrite_pct": 8.5,
  "hydrogen_exposure": "gaseous in-situ",
  "h2_pressure_MPa": 69.0,
  "hydrogen_content_wt_ppm": null,
  "charging_time_h": null,
  "strain_rate_per_s": null,
  "test_type": "tensile",
  "property_name": "reduction of area",
  "property_reference": 40.0,
  "property_h2": 17.0,
  "relative_ratio": 0.425,
  "reference_environment": "air",
  "notes": "SAND2012-7321 chapter 2101 Table 4.3.2. Notched (V-notch, 45 deg, 3.95 mm min dia, 1.3 mm root radius) composite GTA weld, external 69 MPa H2 vs air. Ref [20]. Ferrite number 8.5.",
  "composition_basis": "heat_analysis",
  "composition_source": "SAND2012-7321 chapter 2101 Table 1.1.1",
  "derived_assumptions": "Mo taken as 0 for the derived values",
  "ni_equivalent_reported": 25.61,
  "md30_calculated": -4.5
 },
 {
  "doi": "SAND2012-7321",
  "first_author": "San Marchi",
  "year": 2012,
  "open_access": true,
  "uns_number": null,
  "heat_input_kJ_per_mm": null,
  "ni_equivalent": 31.42,
  "pre_strain_pct": null,
  "charging_current_density_A_per_m2": null,
  "test_temperature_K": 295.0,
  "fracture_mode": "unknown",
  "derived_fields": [
   "relative_ratio",
   "ni_equivalent"
  ],
  "extraction_pass": 1,
