Repository: mfaizansworkspace-ai/Hydrogen-Embrittlement-in-Austenetic-Stainless-Steels

# HE-Austenite

An open dataset of hydrogen embrittlement in austenitic stainless steels tested in **hydrogen gas**, with the weld zone recorded for every row.

**Version 0.3** · 113 records · 45 fields · 9 sources, 1983–2024 · Data CC BY 4.0 · Code MIT

v0.3 corrects two errors found in the first deposit of v0.2 and keeps everything that version added: per-heat composition, a nickel equivalent recomputed on one expression for every record, and Md30. See [Changes](#changes).

**On the numbering.** An untagged snapshot of this repository was downloadable from 23 September 2026 and has been used in at least one external analysis, where it is cited as v0.1. It carried no composition data.

File: data/records_raw.json (part 3 of 4)
[
  "human_verified": false,
  "composition_wt_pct": {
   "C": 0.03,
   "Si": 0.61,
   "Mn": 8.1,
   "Cr": 20.8,
   "Ni": 8.8,
   "N": 0.17
  },
  "record_id": "SAND2012-ch2202-T431-A1-RA",
  "alloy_grade": "21-6-9 base / ER308L filler weld",
  "product_form": "weld",
  "weld_process": "GTAW",
  "filler_metal": "ER308L",
  "zone": "whole joint",
  "delta_ferrite_pct": null,
  "hydrogen_exposure": "gaseous in-situ",
  "h2_pressure_MPa": 69.0,
  "hydrogen_content_wt_ppm": null,
  "charging_time_h": null,
  "strain_rate_per_s": 0.00033,
  "test_type": "tensile",
  "property_name": "reduction of area",
  "property_reference": 54.0,
  "property_h2": 57.0,
  "relative_ratio": 1.056,
  "reference_environment": "air",
  "notes": "SAND2012-7321 chapter 2202 Table 4.3.1. 21-6-9 HERF base with ER308L filler, GTA composite weld, heat B83aw. Ref [24]. external hydrogen only",
  "composition_basis": "heat_analysis",
  "composition_source": "SAND2012-7321 chapter 2202 Table 1.1.1",
  "derived_assumptions": "Mo taken as 0 for the derived values",
  "ni_equivalent_reported": 31.42
 },
 {
  "doi": "SAND2012-7321",
  "first_author": "San Marchi",
  "year": 2012,
  "open_access": true,
  "uns_number": null,
  "heat_input_kJ_per_mm": null,
  "ni_equivalent": 31.42,
  "pre_strain_pct": null,
  "charging_current_density_A_per_m2": null,
  "test_temperature_K": 295.0,
  "fracture_mode": "unknown",
  "derived_fields": [
   "relative_ratio",
   "ni_equivalent"
  ],
  "extraction_pass": 1,
  "human_verified": false,
  "composition_wt_pct": {
   "C": 0.03,
   "Si": 0.61,
   "Mn": 8.1,
   "Cr": 20.8,
   "Ni": 8.8,
   "N": 0.17
  },
  "record_id": "SAND2012-ch2202-T431-A1-EL",
  "alloy_grade": "21-6-9 base / ER308L filler weld",
  "product_form": "weld",
  "weld_process": "GTAW",
  "filler_metal": "ER308L",
  "zone": "whole joint",
  "delta_ferrite_pct": null,
  "hydrogen_exposure": "gaseous in-situ",
  "h2_pressure_MPa": 69.0,
  "hydrogen_content_wt_ppm": null,
  "charging_time_h": null,
  "strain_rate_per_s": 0.00033,
  "test_type": "tensile",
  "property_name": "elongation",
  "property_reference": 14.0,
  "property_h2": 14.0,
  "relative_ratio": 1.0,
  "reference_environment": "air",
  "notes": "SAND2012-7321 chapter 2202 Table 4.3.1. 21-6-9 HERF base with ER308L filler, GTA composite weld, heat B83aw. Ref [24]. external hydrogen only",
  "composition_basis": "heat_analysis",
  "composition_source": "SAND2012-7321 chapter 2202 Table 1.1.1",
  "derived_assumptions": "Mo taken as 0 for the derived values",
  "ni_equivalent_reported": 31.42
 },
 {
  "doi": "SAND2012-7321",
  "first_author": "San Marchi",
  "year": 2012,
  "open_access": true,
  "uns_number": null,
  "heat_input_kJ_per_mm": null,
  "ni_equivalent": 31.42,
  "pre_strain_pct": null,
  "charging_current_density_A_per_m2": null,
  "test_temperature_K": 295.0,
  "fracture_mode": "unknown",
  "derived_fields": [
   "relative_ratio",
   "ni_equivalent"
  ],
  "extraction_pass": 1,
  "human_verified": false,
  "composition_wt_pct": {
   "C": 0.03,
   "Si": 0.61,
   "Mn": 8.1,
   "Cr": 20.8,
   "Ni": 8.8,
   "N": 0.17
  },
  "record_id": "SAND2012-ch2202-T431-A2-RA",
  "alloy_grade": "21-6-9 base / ER308L filler weld",
  "product_form": "weld",
  "weld_process": "GTAW",
  "filler_metal": "ER308L",
  "zone": "whole joint",
  "delta_ferrite_pct": null,
  "hydrogen_exposure": "gaseous in-situ",
  "h2_pressure_MPa": 172.0,
  "hydrogen_content_wt_ppm": null,
  "charging_time_h": null,
  "strain_rate_per_s": 0.00033,
  "test_type": "tensile",
  "property_name": "reduction of area",
  "property_reference": 54.0,
  "property_h2": 61.0,
  "relative_ratio": 1.13,
  "reference_environment": "air",
  "notes": "SAND2012-7321 chapter 2202 Table 4.3.1. 21-6-9 HERF base with ER308L filler, GTA composite weld, heat B83aw. Ref [24]. external hydrogen only",
  "composition_basis": "heat_analysis",
  "composition_source": "SAND2012-7321 chapter 2202 Table 1.1.1",
  "derived_assumptions": "Mo taken as 0 for the derived values",
  "ni_equivalent_reported": 31.42
 },
 {
  "doi": "SAND2012-7321",
  "first_author": "San Marchi",
  "year": 2012,
  "open_access": true,
  "uns_number": null,
  "heat_input_kJ_per_mm": null,
  "ni_equivalent": 31.42,
  "pre_strain_pct": null,
  "charging_current_density_A_per_m2": null,
  "test_temperature_K": 295.0,
  "fracture_mode": "unknown",
  "derived_fields": [
   "relative_ratio",
   "ni_equivalent"
  ],
  "extraction_pass": 1,
  "human_verified": false,
  "composition_wt_pct": {
   "C": 0.03,
   "Si": 0.61,
   "Mn": 8.1,
   "Cr": 20.8,
   "Ni": 8.8,
   "N": 0.17
  },
  "record_id": "SAND2012-ch2202-T431-A2-EL",
  "alloy_grade": "21-6-9 base / ER308L filler weld",
  "product_form": "weld",
  "weld_process": "GTAW",
  "filler_metal": "ER308L",
  "zone": "whole joint",
  "delta_ferrite_pct": null,
  "hydrogen_exposure": "gaseous in-situ",
  "h2_pressure_MPa": 172.0,
  "hydrogen_content_wt_ppm": null,
  "charging_time_h": null,
  "strain_rate_per_s": 0.00033,
  "test_type": "tensile",
  "property_name": "elongation",
  "property_reference": 14.0,
  "property_h2": 15.0,
  "relative_ratio": 1.071,
  "reference_environment": "air",
  "notes": "SAND2012-7321 chapter 2202 Table 4.3.1. 21-6-9 HERF base with ER308L filler, GTA composite weld, heat B83aw. Ref [24]. external hydrogen only",
  "composition_basis": "heat_analysis",
  "composition_source": "SAND2012-7321 chapter 2202 Table 1.1.1",
  "derived_assumptions": "Mo taken as 0 for the derived values",
  "ni_equivalent_reported": 31.42
 },
 {
  "doi": "SAND2012-7321",
  "first_author": "San Marchi",
  "year": 2012,
  "open_access": true,
  "uns_number": null,
  "heat_input_kJ_per_mm": null,
  "ni_equivalent": 31.42,
  "pre_strain_pct": null,
  "charging_current_density_A_per_m2": null,
  "test_temperature_K": 295.0,
  "fracture_mode": "unknown",
  "derived_fields": [
   "relative_ratio",
   "ni_equivalent"
  ],
  "extraction_pass": 1,
  "human_verified": false,
  "composition_wt_pct": {
   "C": 0.03,
   "Si": 0.61,
   "Mn": 8.1,
   "Cr": 20.8,
   "Ni": 8.8,
   "N": 0.17
  },
  "record_id": "SAND2012-ch2202-T431-A3-RA",
  "alloy_grade": "21-6-9 base / ER308L filler weld",
  "product_form": "weld",
  "weld_process": "GTAW",
  "filler_metal": "ER308L",
  "zone": "whole joint",
  "delta_ferrite_pct": null,
  "hydrogen_exposure": "gaseous precharge",
  "h2_pressure_MPa": 0.1,
  "hydrogen_content_wt_ppm": 45.0,
  "charging_time_h": 240.0,
  "strain_rate_per_s": 0.00033,
  "test_type": "tensile",
  "property_name": "reduction of area",
  "property_reference": 54.0,
  "property_h2": 49.0,
  "relative_ratio": 0.907,
  "reference_environment": "air",
  "notes": "SAND2012-7321 chapter 2202 Table 4.3.1. 21-6-9 HERF base with ER308L filler, GTA composite weld, heat B83aw. Ref [24]. precharged then tested",
  "composition_basis": "heat_analysis",
  "composition_source": "SAND2012-7321 chapter 2202 Table 1.1.1",
  "derived_assumptions": "Mo taken as 0 for the derived values",
  "ni_equivalent_reported": 31.42
 },
 {
  "doi": "SAND2012-7321",
  "first_author": "San Marchi",
  "year": 2012,
  "open_access": true,
  "uns_number": null,
  "heat_input_kJ_per_mm": null,
  "ni_equivalent": 31.42,
  "pre_strain_pct": null,
  "charging_current_density_A_per_m2": null,
  "test_temperature_K": 295.0,
  "fracture_mode": "unknown",
  "derived_fields": [
   "relative_ratio",
   "ni_equivalent"
  ],
  "extraction_pass": 1,
  "human_verified": false,
  "composition_wt_pct": {
   "C": 0.03,
   "Si": 0.61,
   "Mn": 8.1,
   "Cr": 20.8,
   "Ni": 8.8,
   "N": 0.17
  },
  "record_id": "SAND2012-ch2202-T431-A3-EL",
  "alloy_grade": "21-6-9 base / ER308L filler weld",
  "product_form": "weld",
  "weld_process": "GTAW",
  "filler_metal": "ER308L",
  "zone": "whole joint",
  "delta_ferrite_pct": null,
  "hydrogen_exposure": "gaseous precharge",
  "h2_pressure_MPa": 0.1,
  "hydrogen_content_wt_ppm": 45.0,
  "charging_time_h": 240.0,
  "strain_rate_per_s": 0.00033,
  "test_type": "tensile",
  "property_name": "elongation",
  "property_reference": 14.0,
  "property_h2": 12.0,
  "relative_ratio": 0.857,
  "reference_environment": "air",
  "notes": "SAND2012-7321 chapter 2202 Table 4.3.1. 21-6-9 HERF base with ER308L filler, GTA composite weld, heat B83aw. Ref [24]. precharged then tested",
  "composition_basis": "heat_analysis",
  "composition_source": "SAND2012-7321 chapter 2202 Table 1.1.1",
  "derived_assumptions": "Mo taken as 0 for the derived values",
  "ni_equivalent_reported": 31.42
 },
 {
  "doi": "SAND2012-7321",
  "first_author": "San Marchi",
  "year": 2012,
  "open_access": true,
  "uns_number": null,
  "heat_input_kJ_per_mm": null,
  "ni_equivalent": 31.42,
  "pre_strain_pct": null,
  "charging_current_density_A_per_m2": null,
  "test_temperature_K": 295.0,
  "fracture_mode": "unknown",
  "derived_fields": [
   "relative_ratio",
   "ni_equivalent"
  ],
  "extraction_pass": 1,
  "human_verified": false,
  "composition_wt_pct": {
   "C": 0.03,
   "Si": 0.61,
   "Mn": 8.1,
   "Cr": 20.8,
   "Ni": 8.8,
   "N": 0.17
  },
  "record_id": "SAND2012-ch2202-T431-A4-RA",
  "alloy_grade": "21-6-9 base / ER308L filler weld",
  "product_form": "weld",
  "weld_process": "GTAW",
  "filler_metal": "ER308L",
  "zone": "whole joint",
  "delta_ferrite_pct": null,
  "hydrogen_exposure": "gaseous precharge",
  "h2_pressure_MPa": 69.0,
  "hydrogen_content_wt_ppm": 45.0,
  "charging_time_h": 240.0,
  "strain_rate_per_s": 0.00033,
  "test_type": "tensile",
  "property_name": "reduction of area",
  "property_reference": 54.0,
  "property_h2": 43.0,
  "relative_ratio": 0.796,
  "reference_environment": "air",
  "notes": "SAND2012-7321 chapter 2202 Table 4.3.1. 21-6-9 HERF base with ER308L filler, GTA composite weld, heat B83aw. Ref [24]. precharged then tested",
  "composition_basis": "heat_analysis",
  "composition_source": "SAND2012-7321 chapter 2202 Table 1.1.1",
  "derived_assumptions": "Mo taken as 0 for the derived values",
  "ni_equivalent_reported": 31.42
 },
 {
  "doi": "SAND2012-7321",
  "first_author": "San Marchi",
  "year": 2012,
  "open_access": true,
  "uns_number": null,
  "heat_input_kJ_per_mm": null,
  "ni_equivalent": 31.42,
  "pre_strain_pct": null,
  "charging_current_density_A_per_m2": null,
  "test_temperature_K": 295.0,
  "fracture_mode": "unknown",
  "derived_fields": [
   "relative_ratio",
   "ni_equivalent"
  ],
  "extraction_pass": 1,
  "human_verified": false,
  "composition_wt_pct": {
   "C": 0.03,
   "Si": 0.61,
   "Mn": 8.1,
   "Cr": 20.8,
   "Ni": 8.8,
   "N": 0.17
  },
  "record_id": "SAND2012-ch2202-T431-A5-RA",
  "alloy_grade": "21-6-9 base / ER308L filler weld",
  "product_form": "weld",
  "weld_process": "GTAW",
  "filler_metal": "ER308L",
  "zone": "whole joint",
  "delta_ferrite_pct": null,
  "hydrogen_exposure": "gaseous precharge",
  "h2_pressure_MPa": 0.1,
  "hydrogen_content_wt_ppm": 72.0,
  "charging_time_h": 240.0,
  "strain_rate_per_s": 0.00033,
  "test_type": "tensile",
  "property_name": "reduction of area",
  "property_reference": 54.0,
  "property_h2": 44.0,
  "relative_ratio": 0.815,
  "reference_environment": "air",
  "notes": "SAND2012-7321 chapter 2202 Table 4.3.1. 21-6-9 HERF base with ER308L filler, GTA composite weld, heat B83aw. Ref [24]. precharged then tested",
  "composition_basis": "heat_analysis",
  "composition_source": "SAND2012-7321 chapter 2202 Table 1.1.1",
  "derived_assumptions": "Mo taken as 0 for the derived values",
  "ni_equivalent_reported": 31.42
 },
 {
  "doi": "SAND2012-7321",
  "first_author": "San Marchi",
  "year": 2012,
  "open_access": true,
  "uns_number": null,
  "heat_input_kJ_per_mm": null,
  "ni_equivalent": 31.42,
  "pre_strain_pct": null,
  "charging_current_density_A_per_m2": null,
  "test_temperature_K": 295.0,
  "fracture_mode": "unknown",
  "derived_fields": [
   "relative_ratio",
   "ni_equivalent"
  ],
  "extraction_pass": 1,
  "human_verified": false,
  "composition_wt_pct": {
   "C": 0.03,
   "Si": 0.61,
   "Mn": 8.1,
   "Cr": 20.8,
   "Ni": 8.8,
   "N": 0.17
  },
  "record_id": "SAND2012-ch2202-T431-A5-EL",
  "alloy_grade": "21-6-9 base / ER308L filler weld",
  "product_form": "weld",
  "weld_process": "GTAW",
  "filler_metal": "ER308L",
  "zone": "whole joint",
  "delta_ferrite_pct": null,
  "hydrogen_exposure": "gaseous precharge",
  "h2_pressure_MPa": 0.1,
  "hydrogen_content_wt_ppm": 72.0,
  "charging_time_h": 240.0,
  "strain_rate_per_s": 0.00033,
  "test_type": "tensile",
  "property_name": "elongation",
  "property_reference": 14.0,
  "property_h2": 12.0,
  "relative_ratio": 0.857,
  "reference_environment": "air",
  "notes": "SAND2012-7321 chapter 2202 Table 4.3.1. 21-6-9 HERF base with ER308L filler, GTA composite weld, heat B83aw. Ref [24]. precharged then tested",
  "composition_basis": "heat_analysis",
  "composition_source": "SAND2012-7321 chapter 2202 Table 1.1.1",
  "derived_assumptions": "Mo taken as 0 for the derived values",
  "ni_equivalent_reported": 31.42
 },
 {
  "doi": "SAND2012-7321",
  "first_author": "San Marchi",
  "year": 2012,
  "open_access": true,
  "uns_number": null,
  "heat_input_kJ_per_mm": null,
  "ni_equivalent": 31.42,
  "pre_strain_pct": null,
  "charging_current_density_A_per_m2": null,
  "test_temperature_K": 295.0,
  "fracture_mode": "unknown",
  "derived_fields": [
   "relative_ratio",
   "ni_equivalent"
  ],
  "extraction_pass": 1,
  "human_verified": false,
  "composition_wt_pct": {
   "C": 0.03,
   "Si": 0.61,
   "Mn": 8.1,
   "Cr": 20.8,
   "Ni": 8.8,
   "N": 0.17
  },
  "record_id": "SAND2012-ch2202-T431-A6-RA",
  "alloy_grade": "21-6-9 base / ER308L filler weld",
  "product_form": "weld",
  "weld_process": "GTAW",
  "filler_metal": "ER308L",
  "zone": "whole joint",
  "delta_ferrite_pct": null,
  "hydrogen_exposure": "gaseous precharge",
  "h2_pressure_MPa": 172.0,
  "hydrogen_content_wt_ppm": 72.0,
  "charging_time_h": 240.0,
  "strain_rate_per_s": 0.00033,
  "test_type": "tensile",
  "property_name": "reduction of area",
  "property_reference": 54.0,
  "property_h2": 44.0,
  "relative_ratio": 0.815,
  "reference_environment": "air",
  "notes": "SAND2012-7321 chapter 2202 Table 4.3.1. 21-6-9 HERF base with ER308L filler, GTA composite weld, heat B83aw. Ref [24]. precharged then tested",
  "composition_basis": "heat_analysis",
  "composition_source": "SAND2012-7321 chapter 2202 Table 1.1.1",
  "derived_assumptions": "Mo taken as 0 for the derived values",
  "ni_equivalent_reported": 31.42
 },
 {
  "doi": "SAND2012-7321",
  "first_author": "San Marchi",
  "year": 2012,
  "open_access": true,
  "uns_number": null,
  "heat_input_kJ_per_mm": null,
  "ni_equivalent": 31.42,
  "pre_strain_pct": null,
  "charging_current_density_A_per_m2": null,
  "test_temperature_K": 295.0,
  "fracture_mode": "unknown",
  "derived_fields": [
   "relative_ratio",
   "ni_equivalent"
  ],
  "extraction_pass": 1,
  "human_verified": false,
  "composition_wt_pct": {
   "C": 0.03,
   "Si": 0.61,
   "Mn": 8.1,
   "Cr": 20.8,
   "Ni": 8.8,
   "N": 0.17
  },
  "record_id": "SAND2012-ch2202-T431-A6-EL",
  "alloy_grade": "21-6-9 base / ER308L filler weld",
  "product_form": "weld",
  "weld_process": "GTAW",
  "filler_metal": "ER308L",
  "zone": "whole joint",
  "delta_ferrite_pct": null,
  "hydrogen_exposure": "gaseous precharge",
  "h2_pressure_MPa": 172.0,
  "hydrogen_content_wt_ppm": 72.0,
  "charging_time_h": 240.0,
  "strain_rate_per_s": 0.00033,
  "test_type": "tensile",
  "property_name": "elongation",
  "property_reference": 14.0,
  "property_h2": 10.0,
  "relative_ratio": 0.714,
  "reference_environment": "air",
  "notes": "SAND2012-7321 chapter 2202 Table 4.3.1. 21-6-9 HERF base with ER308L filler, GTA composite weld, heat B83aw. Ref [24]. precharged then tested",
  "composition_basis": "heat_analysis",
  "composition_source": "SAND2012-7321 chapter 2202 Table 1.1.1",
  "derived_assumptions": "Mo taken as 0 for the derived values",
  "ni_equivalent_reported": 31.42
 },
 {
  "doi": "SAND2012-7321",
  "first_author": "San Marchi",
  "year": 2012,
  "open_access": true,
  "uns_number": null,
  "heat_input_kJ_per_mm": null,
  "ni_equivalent": 31.61,
  "pre_strain_pct": null,
  "charging_current_density_A_per_m2": null,
  "test_temperature_K": 295.0,
  "fracture_mode": "unknown",
  "derived_fields": [
   "relative_ratio",
   "ni_equivalent"
  ],
  "extraction_pass": 1,
  "human_verified": false,
  "composition_wt_pct": {
   "C": 0.03,
   "Si": 0.6,
   "Mn": 9.3,
   "Cr": 20.7,
   "Ni": 7.8,
   "N": 0.27
  },
  "record_id": "SAND2012-ch2202-T431-B1-RA",
  "alloy_grade": "21-6-9 base / 21-6-9 filler weld",
  "product_form": "weld",
  "weld_process": "GTAW",
  "filler_metal": "21-6-9",
  "zone": "whole joint",
  "delta_ferrite_pct": null,
  "hydrogen_exposure": "gaseous in-situ",
  "h2_pressure_MPa": 69.0,
  "hydrogen_content_wt_ppm": null,
  "charging_time_h": null,
  "strain_rate_per_s": 0.00033,
  "test_type": "tensile",
  "property_name": "reduction of area",
  "property_reference": 60.0,
  "property_h2": 75.0,
  "relative_ratio": 1.25,
  "reference_environment": "air",
  "notes": "SAND2012-7321 chapter 2202 Table 4.3.1. 21-6-9 HERF base with 21-6-9 filler, GTA composite weld, heat B83bw. Ref [24]. external hydrogen only",
  "composition_basis": "heat_analysis",
  "composition_source": "SAND2012-7321 chapter 2202 Table 1.1.1",
  "derived_assumptions": "Mo taken as 0 for the derived values",
  "ni_equivalent_reported": 31.61
 },
 {
  "doi": "SAND2012-7321",
  "first_author": "San Marchi",
  "year": 2012,
  "open_access": true,
  "uns_number": null,
  "heat_input_kJ_per_mm": null,
  "ni_equivalent": 31.61,
  "pre_strain_pct": null,
  "charging_current_density_A_per_m2": null,
  "test_temperature_K": 295.0,
  "fracture_mode": "unknown",
  "derived_fields": [
   "relative_ratio",
   "ni_equivalent"
  ],
  "extraction_pass": 1,
  "human_verified": false,
  "composition_wt_pct": {
   "C": 0.03,
   "Si": 0.6,
   "Mn": 9.3,
   "Cr": 20.7,
   "Ni": 7.8,
   "N": 0.27
  },
  "record_id": "SAND2012-ch2202-T431-B1-EL",
  "alloy_grade": "21-6-9 base / 21-6-9 filler weld",
  "product_form": "weld",
  "weld_process": "GTAW",
  "filler_metal": "21-6-9",
  "zone": "whole joint",
  "delta_ferrite_pct": null,
  "hydrogen_exposure": "gaseous in-situ",
  "h2_pressure_MPa": 69.0,
  "hydrogen_content_wt_ppm": null,
  "charging_time_h": null,
  "strain_rate_per_s": 0.00033,
  "test_type": "tensile",
  "property_name": "elongation",
  "property_reference": 19.0,
  "property_h2": 22.0,
  "relative_ratio": 1.158,
  "reference_environment": "air",
  "notes": "SAND2012-7321 chapter 2202 Table 4.3.1. 21-6-9 HERF base with 21-6-9 filler, GTA composite weld, heat B83bw. Ref [24]. external hydrogen only",
  "composition_basis": "heat_analysis",
  "composition_source": "SAND2012-7321 chapter 2202 Table 1.1.1",
  "derived_assumptions": "Mo taken as 0 for the derived values",
  "ni_equivalent_reported": 31.61
 },
 {
  "doi": "SAND2012-7321",
  "first_author": "San Marchi",
  "year": 2012,
  "open_access": true,
  "uns_number": null,
  "heat_input_kJ_per_mm": null,
  "ni_equivalent": 31.61,
  "pre_strain_pct": null,
  "charging_current_density_A_per_m2": null,
  "test_temperature_K": 295.0,
  "fracture_mode": "unknown",
  "derived_fields": [
   "relative_ratio",
   "ni_equivalent"
  ],
  "extraction_pass": 1,
  "human_verified": false,
  "composition_wt_pct": {
   "C": 0.03,
   "Si": 0.6,
   "Mn": 9.3,
   "Cr": 20.7,
   "Ni": 7.8,
   "N": 0.27
  },
  "record_id": "SAND2012-ch2202-T431-B2-RA",
  "alloy_grade": "21-6-9 base / 21-6-9 filler weld",
  "product_form": "weld",
  "weld_process": "GTAW",
  "filler_metal": "21-6-9",
  "zone": "whole joint",
  "delta_ferrite_pct": null,
  "hydrogen_exposure": "gaseous in-situ",
  "h2_pressure_MPa": 172.0,
  "hydrogen_content_wt_ppm": null,
  "charging_time_h": null,
  "strain_rate_per_s": 0.00033,
  "test_type": "tensile",
  "property_name": "reduction of area",
  "property_reference": 60.0,
  "property_h2": 69.0,
  "relative_ratio": 1.15,
  "reference_environment": "air",
  "notes": "SAND2012-7321 chapter 2202 Table 4.3.1. 21-6-9 HERF base with 21-6-9 filler, GTA composite weld, heat B83bw. Ref [24]. external hydrogen only",
  "composition_basis": "heat_analysis",
  "composition_source": "SAND2012-7321 chapter 2202 Table 1.1.1",
  "derived_assumptions": "Mo taken as 0 for the derived values",
  "ni_equivalent_reported": 31.61
 },
 {
  "doi": "SAND2012-7321",
  "first_author": "San Marchi",
  "year": 2012,
  "open_access": true,
  "uns_number": null,
  "heat_input_kJ_per_mm": null,
  "ni_equivalent": 31.61,
  "pre_strain_pct": null,
  "charging_current_density_A_per_m2": null,
  "test_temperature_K": 295.0,
  "fracture_mode": "unknown",
  "derived_fields": [
   "relative_ratio",
   "ni_equivalent"
  ],
  "extraction_pass": 1,
  "human_verified": false,
  "composition_wt_pct": {
   "C": 0.03,
   "Si": 0.6,
   "Mn": 9.3,
   "Cr": 20.7,
   "Ni": 7.8,
   "N": 0.27
  },
  "record_id": "SAND2012-ch2202-T431-B2-EL",
  "alloy_grade": "21-6-9 base / 21-6-9 filler weld",
  "product_form": "weld",
  "weld_process": "GTAW",
  "filler_metal": "21-6-9",
  "zone": "whole joint",
  "delta_ferrite_pct": null,
  "hydrogen_exposure": "gaseous in-situ",
  "h2_pressure_MPa": 172.0,
  "hydrogen_content_wt_ppm": null,
  "charging_time_h": null,
  "strain_rate_per_s": 0.00033,
  "test_type": "tensile",
  "property_name": "elongation",
  "property_reference": 19.0,
  "property_h2": 20.0,
  "relative_ratio": 1.053,
  "reference_environment": "air",
  "notes": "SAND2012-7321 chapter 2202 Table 4.3.1. 21-6-9 HERF base with 21-6-9 filler, GTA composite weld, heat B83bw. Ref [24]. external hydrogen only",
  "composition_basis": "heat_analysis",
  "composition_source": "SAND2012-7321 chapter 2202 Table 1.1.1",
  "derived_assumptions": "Mo taken as 0 for the derived values",
  "ni_equivalent_reported": 31.61
 },
 {
  "doi": "SAND2012-7321",
  "first_author": "San Marchi",
  "year": 2012,
  "open_access": true,
  "uns_number": null,
  "heat_input_kJ_per_mm": null,
  "ni_equivalent": 31.61,
  "pre_strain_pct": null,
  "charging_current_density_A_per_m2": null,
  "test_temperature_K": 295.0,
  "fracture_mode": "unknown",
  "derived_fields": [
   "relative_ratio",
   "ni_equivalent"
  ],
  "extraction_pass": 1,
  "human_verified": false,
  "composition_wt_pct": {
   "C": 0.03,
   "Si": 0.6,
   "Mn": 9.3,
   "Cr": 20.7,
   "Ni": 7.8,
   "N": 0.27
  },
  "record_id": "SAND2012-ch2202-T431-B3-RA",
  "alloy_grade": "21-6-9 base / 21-6-9 filler weld",
  "product_form": "weld",
  "weld_process": "GTAW",
  "filler_metal": "21-6-9",
  "zone": "whole joint",
  "delta_ferrite_pct": null,
  "hydrogen_exposure": "gaseous precharge",
  "h2_pressure_MPa": 0.1,
  "hydrogen_content_wt_ppm": 45.0,
  "charging_time_h": 240.0,
  "strain_rate_per_s": 0.00033,
  "test_type": "tensile",
  "property_name": "reduction of area",
  "property_reference": 60.0,
  "property_h2": 56.0,
  "relative_ratio": 0.933,
  "reference_environment": "air",
  "notes": "SAND2012-7321 chapter 2202 Table 4.3.1. 21-6-9 HERF base with 21-6-9 filler, GTA composite weld, heat B83bw. Ref [24]. precharged then tested",
  "composition_basis": "heat_analysis",
  "composition_source": "SAND2012-7321 chapter 2202 Table 1.1.1",
  "derived_assumptions": "Mo taken as 0 for the derived values",
  "ni_equivalent_reported": 31.61
 },
 {
  "doi": "SAND2012-7321",
  "first_author": "San Marchi",
  "year": 2012,
  "open_access": true,
  "uns_number": null,
  "heat_input_kJ_per_mm": null,
  "ni_equivalent": 31.61,
  "pre_strain_pct": null,
  "charging_current_density_A_per_m2": null,
  "test_temperature_K": 295.0,
  "fracture_mode": "unknown",
  "derived_fields": [
   "relative_ratio",
   "ni_equivalent"
  ],
  "extraction_pass": 1,
  "human_verified": false,
  "composition_wt_pct": {
   "C": 0.03,
   "Si": 0.6,
   "Mn": 9.3,
   "Cr": 20.7,
   "Ni": 7.8,
   "N": 0.27
  },
  "record_id": "SAND2012-ch2202-T431-B3-EL",
  "alloy_grade": "21-6-9 base / 21-6-9 filler weld",
  "product_form": "weld",
  "weld_process": "GTAW",
  "filler_metal": "21-6-9",
  "zone": "whole joint",
  "delta_ferrite_pct": null,
  "hydrogen_exposure": "gaseous precharge",
  "h2_pressure_MPa": 0.1,
  "hydrogen_content_wt_ppm": 45.0,
  "charging_time_h": 240.0,
  "strain_rate_per_s": 0.00033,
  "test_type": "tensile",
  "property_name": "elongation",
  "property_reference": 19.0,
  "property_h2": 18.0,
  "relative_ratio": 0.947,
  "reference_environment": "air",
  "notes": "SAND2012-7321 chapter 2202 Table 4.3.1. 21-6-9 HERF base with 21-6-9 filler, GTA composite weld, heat B83bw. Ref [24]. precharged then tested",
  "composition_basis": "heat_analysis",
  "composition_source": "SAND2012-7321 chapter 2202 Table 1.1.1",
  "derived_assumptions": "Mo taken as 0 for the derived values",
  "ni_equivalent_reported": 31.61
 },
 {
  "doi": "SAND2012-7321",
  "first_author": "San Marchi",
  "year": 2012,
  "open_access": true,
  "uns_number": null,
  "heat_input_kJ_per_mm": null,
  "ni_equivalent": 31.61,
  "pre_strain_pct": null,
  "charging_current_density_A_per_m2": null,
  "test_temperature_K": 295.0,
  "fracture_mode": "unknown",
  "derived_fields": [
   "relative_ratio",
   "ni_equivalent"
  ],
  "extraction_pass": 1,
  "human_verified": false,
  "composition_wt_pct": {
   "C": 0.03,
   "Si": 0.6,
   "Mn": 9.3,
   "Cr": 20.7,
   "Ni": 7.8,
   "N": 0.27
  },
  "record_id": "SAND2012-ch2202-T431-B4-RA",
  "alloy_grade": "21-6-9 base / 21-6-9 filler weld",
  "product_form": "weld",
  "weld_process": "GTAW",
  "filler_metal": "21-6-9",
  "zone": "whole joint",
  "delta_ferrite_pct": null,
  "hydrogen_exposure": "gaseous precharge",
  "h2_pressure_MPa": 69.0,
  "hydrogen_content_wt_ppm": 45.0,
  "charging_time_h": 240.0,
  "strain_rate_per_s": 0.00033,
  "test_type": "tensile",
  "property_name": "reduction of area",
  "property_reference": 60.0,
  "property_h2": 50.0,
  "relative_ratio": 0.833,
  "reference_environment": "air",
  "notes": "SAND2012-7321 chapter 2202 Table 4.3.1. 21-6-9 HERF base with 21-6-9 filler, GTA composite weld, heat B83bw. Ref [24]. precharged then tested",
  "composition_basis": "heat_analysis",
  "composition_source": "SAND2012-7321 chapter 2202 Table 1.1.1",
  "derived_assumptions": "Mo taken as 0 for the derived values",
  "ni_equivalent_reported": 31.61
 },
 {
  "doi": "SAND2012-7321",
  "first_author": "San Marchi",
  "year": 2012,
  "open_access": true,
  "uns_number": null,
  "heat_input_kJ_per_mm": null,
  "ni_equivalent": 31.61,
  "pre_strain_pct": null,
  "charging_current_density_A_per_m2": null,
  "test_temperature_K": 295.0,
  "fracture_mode": "unknown",
  "derived_fields": [
   "relative_ratio",
   "ni_equivalent"
  ],
  "extraction_pass": 1,
  "human_verified": false,
  "composition_wt_pct": {
   "C": 0.03,
   "Si": 0.6,
   "Mn": 9.3,
   "Cr": 20.7,
   "Ni": 7.8,
   "N": 0.27
  },
  "record_id": "SAND2012-ch2202-T431-B5-RA",
  "alloy_grade": "21-6-9 base / 21-6-9 filler weld",
  "product_form": "weld",
  "weld_process": "GTAW",
  "filler_metal": "21-6-9",
  "zone": "whole joint",
  "delta_ferrite_pct": null,
  "hydrogen_exposure": "gaseous precharge",
  "h2_pressure_MPa": 0.1,
  "hydrogen_content_wt_ppm": 72.0,
  "charging_time_h": 240.0,
  "strain_rate_per_s": 0.00033,
  "test_type": "tensile",
  "property_name": "reduction of area",
  "property_reference": 60.0,
  "property_h2": 50.0,
  "relative_ratio": 0.833,
  "reference_environment": "air",
  "notes": "SAND2012-7321 chapter 2202 Table 4.3.1. 21-6-9 HERF base with 21-6-9 filler, GTA composite weld, heat B83bw. Ref [24]. precharged then tested",
  "composition_basis": "heat_analysis",
  "composition_source": "SAND2012-7321 chapter 2202 Table 1.1.1",
  "derived_assumptions": "Mo taken as 0 for the derived values",
  "ni_equivalent_reported": 31.61
 },
 {
  "doi": "SAND2012-7321",
  "first_author": "San Marchi",
  "year": 2012,
  "open_access": true,
  "uns_number": null,
  "heat_input_kJ_per_mm": null,
  "ni_equivalent": 31.61,
  "pre_strain_pct": null,
  "charging_current_density_A_per_m2": null,
  "test_temperature_K": 295.0,
  "fracture_mode": "unknown",
  "derived_fields": [
   "relative_ratio",
   "ni_equivalent"
  ],
  "extraction_pass": 1,
  "human_verified": false,
  "composition_wt_pct": {
   "C": 0.03,
   "Si": 0.6,
   "Mn": 9.3,
   "Cr": 20.7,
   "Ni": 7.8,
   "N": 0.27
  },
  "record_id": "SAND2012-ch2202-T431-B5-EL",
  "alloy_grade": "21-6-9 base / 21-6-9 filler weld",
  "product_form": "weld",
  "weld_process": "GTAW",
  "filler_metal": "21-6-9",
  "zone": "whole joint",
  "delta_ferrite_pct": null,
  "hydrogen_exposure": "gaseous precharge",
  "h2_pressure_MPa": 0.1,
  "hydrogen_content_wt_ppm": 72.0,
  "charging_time_h": 240.0,
  "strain_rate_per_s": 0.00033,
  "test_type": "tensile",
  "property_name": "elongation",
  "property_reference": 19.0,
  "property_h2": 16.0,
  "relative_ratio": 0.842,
  "reference_environment": "air",
  "notes": "SAND2012-7321 chapter 2202 Table 4.3.1. 21-6-9 HERF base with 21-6-9 filler, GTA composite weld, heat B83bw. Ref [24]. precharged then tested",
  "composition_basis": "heat_analysis",
  "composition_source": "SAND2012-7321 chapter 2202 Table 1.1.1",
  "derived_assumptions": "Mo taken as 0 for the derived values",
  "ni_equivalent_reported": 31.61
 },
 {
  "doi": "SAND2012-7321",
  "first_author": "San Marchi",
  "year": 2012,
  "open_access": true,
  "uns_number": null,
  "heat_input_kJ_per_mm": null,
  "ni_equivalent": 31.61,
  "pre_strain_pct": null,
  "charging_current_density_A_per_m2": null,
  "test_temperature_K": 295.0,
  "fracture_mode": "unknown",
  "derived_fields": [
   "relative_ratio",
   "ni_equivalent"
  ],
  "extraction_pass": 1,
  "human_verified": false,
  "composition_wt_pct": {
   "C": 0.03,
   "Si": 0.6,
   "Mn": 9.3,
   "Cr": 20.7,
   "Ni": 7.8,
   "N": 0.27
  },
  "record_id": "SAND2012-ch2202-T431-B6-RA",
  "alloy_grade": "21-6-9 base / 21-6-9 filler weld",
  "product_form": "weld",
  "weld_process": "GTAW",
  "filler_metal": "21-6-9",
  "zone": "whole joint",
  "delta_ferrite_pct": null,
  "hydrogen_exposure": "gaseous precharge",
  "h2_pressure_MPa": 172.0,
  "hydrogen_content_wt_ppm": 72.0,
  "charging_time_h": 240.0,
  "strain_rate_per_s": 0.00033,
  "test_type": "tensile",
  "property_name": "reduction of area",
  "property_reference": 60.0,
  "property_h2": 49.0,
  "relative_ratio": 0.817,
  "reference_environment": "air",
  "notes": "SAND2012-7321 chapter 2202 Table 4.3.1. 21-6-9 HERF base with 21-6-9 filler, GTA composite weld, heat B83bw. Ref [24]. precharged then tested",
  "composition_basis": "heat_analysis",
  "composition_source": "SAND2012-7321 chapter 2202 Table 1.1.1",
  "derived_assumptions": "Mo taken as 0 for the derived values",
  "ni_equivalent_reported": 31.61
 },
 {
  "doi": "SAND2012-7321",
  "first_author": "San Marchi",
  "year": 2012,
  "open_access": true,
  "uns_number": null,
  "heat_input_kJ_per_mm": null,
  "ni_equivalent": 31.61,
  "pre_strain_pct": null,
  "charging_current_density_A_per_m2": null,
  "test_temperature_K": 295.0,
  "fracture_mode": "unknown",
  "derived_fields": [
   "relative_ratio",
   "ni_equivalent"
  ],
  "extraction_pass": 1,
  "human_verified": false,
  "composition_wt_pct": {
   "C": 0.03,
   "Si": 0.6,
   "Mn": 9.3,
   "Cr": 20.7,
   "Ni": 7.8,
   "N": 0.27
  },
  "record_id": "SAND2012-ch2202-T431-B6-EL",
  "alloy_grade": "21-6-9 base / 21-6-9 filler weld",
  "product_form": "weld",
  "weld_process": "GTAW",
  "filler_metal": "21-6-9",
  "zone": "whole joint",
  "delta_ferrite_pct": null,
  "hydrogen_exposure": "gaseous precharge",
  "h2_pressure_MPa": 172.0,
  "hydrogen_content_wt_ppm": 72.0,
  "charging_time_h": 240.0,
  "strain_rate_per_s": 0.00033,
  "test_type": "tensile",
  "property_name": "elongation",
  "property_reference": 19.0,
  "property_h2": 17.0,
  "relative_ratio": 0.895,
  "reference_environment": "air",
  "notes": "SAND2012-7321 chapter 2202 Table 4.3.1. 21-6-9 HERF base with 21-6-9 filler, GTA composite weld, heat B83bw. Ref [24]. precharged then tested",
  "composition_basis": "heat_analysis",
  "composition_source": "SAND2012-7321 chapter 2202 Table 1.1.1",
  "derived_assumptions": "Mo taken as 0 for the derived values",
  "ni_equivalent_reported": 31.61
 },
 {
  "doi": "SAND2012-7321",
  "first_author": "San Marchi",
  "year": 2012,
  "open_access": true,
  "uns_number": null,
  "heat_input_kJ_per_mm": null,
  "ni_equivalent": null,
  "delta_ferrite_pct": null,
  "pre_strain_pct": null,
  "charging_current_density_A_per_m2": null,
  "test_temperature_K": 295.0,
  "fracture_mode": "unknown",
  "derived_fields": [
   "relative_ratio"
  ],
  "extraction_pass": 1,
  "human_verified": false,
  "composition_wt_pct": {},
  "filler_metal": null,
  "hydrogen_content_wt_ppm": null,
  "charging_time_h": null,
  "record_id": "SAND2012-ch2103-1",
  "alloy_grade": "316 (unspecified)",
  "product_form": "unknown",
  "weld_process": "none",
  "zone": "base metal",
  "hydrogen_exposure": "gaseous in-situ",
  "h2_pressure_MPa": 69.0,
  "strain_rate_per_s": null,
  "test_type": "tensile",
  "property_name": "reduction of area",
  "property_reference": 78.0,
  "property_h2": 77.0,
  "relative_ratio": 0.987,
  "reference_environment": "helium",
  "notes": "SAND2012-7321 chapter 2103 Table 3.1.1.1. Ref [1,27]."
 },
 {
  "doi": "SAND2012-7321",
  "first_author": "San Marchi",
  "year": 2012,
  "open_access": true,
  "uns_number": null,
  "heat_input_kJ_per_mm": null,
  "ni_equivalent": 29.1,
  "delta_ferrite_pct": null,
  "pre_strain_pct": null,
  "charging_current_density_A_per_m2": null,
  "test_temperature_K": 295.0,
  "fracture_mode": "unknown",
  "derived_fields": [
   "relative_ratio",
   "ni_equivalent",
   "md30_calculated"
  ],
  "extraction_pass": 1,
  "human_verified": false,
  "composition_wt_pct": {
   "C": 0.05,
   "Si": 0.56,
   "Mn": 1.73,
   "Cr": 17.52,
   "Ni": 12.45,
   "Mo": 2.67,
   "Cu": 0.22
  },
  "filler_metal": null,
  "hydrogen_content_wt_ppm": null,
  "charging_time_h": null,
  "record_id": "SAND2012-ch2103-2",
  "alloy_grade": "316 heat W69",
  "product_form": "bar",
  "weld_process": "none",
  "zone": "base metal",
  "hydrogen_exposure": "gaseous in-situ",
  "h2_pressure_MPa": 69.0,
  "strain_rate_per_s": 0.00067,
  "test_type": "tensile",
  "property_name": "reduction of area",
  "property_reference": 72.0,
  "property_h2": 75.0,
  "relative_ratio": 1.042,
  "reference_environment": "helium",
  "notes": "SAND2012-7321 chapter 2103 Table 3.1.1.1. Cold drawn rod; no loss. Ref [26,28].",
  "composition_basis": "heat_analysis",
  "composition_source": "SAND2012-7321 chapter 2103 Table 1.1.1",
  "derived_assumptions": "N taken as 0 for the derived values",
  "ni_equivalent_reported": 29.1,
  "md30_calculated": -37.0
 },
 {
  "doi": "SAND2012-7321",
  "first_author": "San Marchi",
  "year": 2012,
  "open_access": true,
  "uns_number": null,
  "heat_input_kJ_per_mm": null,
  "ni_equivalent": 29.96,
  "delta_ferrite_pct": null,
  "pre_strain_pct": null,
  "charging_current_density_A_per_m2": null,
  "test_temperature_K": 295.0,
  "fracture_mode": "unknown",
  "derived_fields": [
   "relative_ratio",
   "ni_equivalent",
   "md30_calculated"
  ],
  "extraction_pass": 1,
  "human_verified": false,
  "composition_wt_pct": {
   "C": 0.061,
   "Si": 0.71,
   "Mn": 1.56,
   "Cr": 17.41,
   "Ni": 13.51,
   "Mo": 2.53
  },
  "filler_metal": null,
  "hydrogen_content_wt_ppm": null,
  "charging_time_h": null,
  "record_id": "SAND2012-ch2103-3",
  "alloy_grade": "316 heat O76",
  "product_form": "plate",
  "weld_process": "none",
  "zone": "base metal",
  "hydrogen_exposure": "gaseous in-situ",
  "h2_pressure_MPa": 69.0,
  "strain_rate_per_s": 0.003,
  "test_type": "tensile",
  "property_name": "reduction of area",
  "property_reference": 78.0,
  "property_h2": 77.0,
  "relative_ratio": 0.987,
  "reference_environment": "air",
  "notes": "SAND2012-7321 chapter 2103 Table 3.1.1.1. Annealed plate. Ref [2].",
  "composition_basis": "heat_analysis",
  "composition_source": "SAND2012-7321 chapter 2103 Table 1.1.1",
  "derived_assumptions": "N taken as 0 for the derived values",
  "ni_equivalent_reported": 29.96,
  "md30_calculated": -48.0
 },
 {
  "doi": "SAND2012-7321",
  "first_author": "San Marchi",
  "year": 2012,
  "open_access": true,
  "uns_number": null,
  "heat_input_kJ_per_mm": null,
  "ni_equivalent": null,
  "delta_ferrite_pct": null,
  "pre_strain_pct": null,
  "charging_current_density_A_per_m2": null,
  "test_temperature_K": 295.0,
  "fracture_mode": "unknown",
  "derived_fields": [
   "relative_ratio"
  ],
  "extraction_pass": 1,
  "human_verified": false,
  "composition_wt_pct": {},
  "filler_metal": null,
  "hydrogen_content_wt_ppm": null,
  "charging_time_h": null,
  "record_id": "SAND2012-ch2103-4",
  "alloy_grade": "316",
  "product_form": "sheet",
  "weld_process": "none",
  "zone": "base metal",
  "hydrogen_exposure": "gaseous in-situ",
  "h2_pressure_MPa": 70.0,
  "strain_rate_per_s": 0.0006,
  "test_type": "tensile",
  "property_name": "reduction of area",
  "property_reference": 70.0,
  "property_h2": 75.0,
  "relative_ratio": 1.071,
  "reference_environment": "helium",
  "notes": "SAND2012-7321 chapter 2103 Table 3.1.1.1. Annealed sheet; He reference. Ref [23]."
 },
 {
  "doi": "SAND2012-7321",
  "first_author": "San Marchi",
  "year": 2012,
  "open_access": true,
  "uns_number": null,
  "heat_input_kJ_per_mm": null,
  "ni_equivalent": 25.32,
  "delta_ferrite_pct": null,
  "pre_strain_pct": null,
  "charging_current_density_A_per_m2": null,
  "test_temperature_K": 295.0,
  "fracture_mode": "unknown",
  "derived_fields": [
   "relative_ratio",
   "ni_equivalent",
   "md30_calculated"
  ],
  "extraction_pass": 1,
  "human_verified": false,
  "composition_wt_pct": {
   "C": 0.029,
   "Si": 0.6,
   "Mn": 1.4,
   "Cr": 17.7,
   "Ni": 10.2,
   "Mo": 1.6
  },
  "filler_metal": null,
  "hydrogen_content_wt_ppm": 6.0,
  "charging_time_h": 170.0,
  "record_id": "SAND2012-ch2103-5",
  "alloy_grade": "316 heat R84",
  "product_form": "sheet",
  "weld_process": "none",
  "zone": "base metal",
  "hydrogen_exposure": "gaseous precharge",
  "h2_pressure_MPa": 0.5,
  "strain_rate_per_s": 0.0005,
  "test_type": "tensile",
  "property_name": "elongation",
  "property_reference": 63.0,
  "property_h2": 51.0,
  "relative_ratio": 0.81,
  "reference_environment": "argon",
  "notes": "SAND2012-7321 chapter 2103 Table 3.1.1.1. Sensitized thin sheet; precharged 0.5 MPa H2 873 K 170 h (~6 wppm), argon-exposed reference. Ref [14].",
  "composition_basis": "heat_analysis",
  "composition_source": "SAND2012-7321 chapter 2103 Table 1.1.1",
  "derived_assumptions": "N taken as 0 for the derived values",
  "ni_equivalent_reported": 25.32,
  "md30_calculated": 13.8
 },
 {
  "doi": "SAND2012-7321",
  "first_author": "San Marchi",
  "year": 2012,
  "open_access": true,
  "uns_number": null,
  "heat_input_kJ_per_mm": null,
  "ni_equivalent": null,
  "delta_ferrite_pct": null,
  "pre_strain_pct": null,
  "charging_current_density_A_per_m2": null,
  "test_temperature_K": 295.0,
  "fracture_mode": "unknown",
  "derived_fields": [
   "relative_ratio"
  ],
  "extraction_pass": 1,
  "human_verified": false,
  "composition_wt_pct": {},
  "filler_metal": null,
  "hydrogen_content_wt_ppm": null,
  "charging_time_h": null,
  "record_id": "SAND2012-ch2103-W-EB",
  "alloy_grade": "316 EB weld",
  "product_form": "weld",
  "weld_process": "laser",
  "zone": "whole joint",
  "hydrogen_exposure": "gaseous in-situ",
  "h2_pressure_MPa": 70.0,
  "strain_rate_per_s": 0.0006,
  "test_type": "tensile",
  "property_name": "reduction of area",
  "property_reference": 70.0,
  "property_h2": 70.0,
  "relative_ratio": 1.0,
  "reference_environment": "helium",
  "notes": "SAND2012-7321 chapter 2103 Table 4.3.1 (full-penetration butt welds, sheet). Ref [23]. Electron beam weld; no measurable loss."
 },
 {
  "doi": "SAND2012-7321",
  "first_author": "San Marchi",
  "year": 2012,
  "open_access": true,
