Repository: mfaizansworkspace-ai/Hydrogen-Embrittlement-in-Austenetic-Stainless-Steels

# HE-Austenite

An open dataset of hydrogen embrittlement in austenitic stainless steels tested in **hydrogen gas**, with the weld zone recorded for every row.

**Version 0.3** · 113 records · 45 fields · 9 sources, 1983–2024 · Data CC BY 4.0 · Code MIT

v0.3 corrects two errors found in the first deposit of v0.2 and keeps everything that version added: per-heat composition, a nickel equivalent recomputed on one expression for every record, and Md30. See [Changes](#changes).

**On the numbering.** An untagged snapshot of this repository was downloadable from 23 September 2026 and has been used in at least one external analysis, where it is cited as v0.1. It carried no composition data.

File: data/records_raw.json (part 4 of 4)
[
  "uns_number": null,
  "heat_input_kJ_per_mm": null,
  "ni_equivalent": null,
  "delta_ferrite_pct": null,
  "pre_strain_pct": null,
  "charging_current_density_A_per_m2": null,
  "test_temperature_K": 295.0,
  "fracture_mode": "unknown",
  "derived_fields": [
   "relative_ratio"
  ],
  "extraction_pass": 1,
  "human_verified": false,
  "composition_wt_pct": {},
  "filler_metal": null,
  "hydrogen_content_wt_ppm": null,
  "charging_time_h": null,
  "record_id": "SAND2012-ch2103-W-GTA",
  "alloy_grade": "316 GTA weld",
  "product_form": "weld",
  "weld_process": "GTAW",
  "zone": "whole joint",
  "hydrogen_exposure": "gaseous in-situ",
  "h2_pressure_MPa": 70.0,
  "strain_rate_per_s": 0.0006,
  "test_type": "tensile",
  "property_name": "reduction of area",
  "property_reference": 70.0,
  "property_h2": 70.0,
  "relative_ratio": 1.0,
  "reference_environment": "helium",
  "notes": "SAND2012-7321 chapter 2103 Table 4.3.1 (full-penetration butt welds, sheet). Ref [23]. GTA weld; no measurable loss."
 },
 {
  "doi": "SAND2012-7321",
  "first_author": "San Marchi",
  "year": 2012,
  "open_access": true,
  "uns_number": null,
  "heat_input_kJ_per_mm": null,
  "ni_equivalent": null,
  "delta_ferrite_pct": null,
  "pre_strain_pct": null,
  "charging_current_density_A_per_m2": null,
  "test_temperature_K": 295.0,
  "fracture_mode": "unknown",
  "derived_fields": [
   "relative_ratio"
  ],
  "extraction_pass": 1,
  "human_verified": false,
  "composition_wt_pct": {},
  "filler_metal": null,
  "hydrogen_content_wt_ppm": null,
  "charging_time_h": null,
  "record_id": "SAND2012-ch2103-WN-EB",
  "alloy_grade": "316 EB weld",
  "product_form": "weld",
  "weld_process": "laser",
  "zone": "whole joint",
  "hydrogen_exposure": "gaseous in-situ",
  "h2_pressure_MPa": 70.0,
  "strain_rate_per_s": 0.0083,
  "test_type": "tensile",
  "property_name": "reduction of area",
  "property_reference": 65.0,
  "property_h2": 60.0,
  "relative_ratio": 0.923,
  "reference_environment": "helium",
  "notes": "SAND2012-7321 chapter 2103 Table 4.3.2, notched (V-notch 60 deg, 0.6 mm deep, root radius 0.05 mm) butt welds. Ref [23]. Electron beam weld, notched."
 },
 {
  "doi": "SAND2012-7321",
  "first_author": "San Marchi",
  "year": 2012,
  "open_access": true,
  "uns_number": null,
  "heat_input_kJ_per_mm": null,
  "ni_equivalent": null,
  "delta_ferrite_pct": null,
  "pre_strain_pct": null,
  "charging_current_density_A_per_m2": null,
  "test_temperature_K": 295.0,
  "fracture_mode": "unknown",
  "derived_fields": [
   "relative_ratio"
  ],
  "extraction_pass": 1,
  "human_verified": false,
  "composition_wt_pct": {},
  "filler_metal": null,
  "hydrogen_content_wt_ppm": null,
  "charging_time_h": null,
  "record_id": "SAND2012-ch2103-WN-GTA",
  "alloy_grade": "316 GTA weld",
  "product_form": "weld",
  "weld_process": "GTAW",
  "zone": "whole joint",
  "hydrogen_exposure": "gaseous in-situ",
  "h2_pressure_MPa": 70.0,
  "strain_rate_per_s": 0.0083,
  "test_type": "tensile",
  "property_name": "reduction of area",
  "property_reference": 70.0,
  "property_h2": 65.0,
  "relative_ratio": 0.929,
  "reference_environment": "helium",
  "notes": "SAND2012-7321 chapter 2103 Table 4.3.2, notched (V-notch 60 deg, 0.6 mm deep, root radius 0.05 mm) butt welds. Ref [23]. GTA weld, notched."
 },
 {
  "doi": "SAND2012-7321",
  "first_author": "San Marchi",
  "year": 2012,
  "open_access": true,
  "uns_number": null,
  "heat_input_kJ_per_mm": null,
  "ni_equivalent": 24.51,
  "delta_ferrite_pct": null,
  "pre_strain_pct": null,
  "charging_current_density_A_per_m2": null,
  "test_temperature_K": 295.0,
  "fracture_mode": "unknown",
  "derived_fields": [
   "relative_ratio",
   "ni_equivalent",
   "md30_calculated"
  ],
  "extraction_pass": 1,
  "human_verified": false,
  "composition_wt_pct": {
   "C": 0.06,
   "Si": 0.58,
   "Mn": 1.46,
   "Cr": 17.8,
   "Ni": 10.45,
   "Ti": 0.51
  },
  "filler_metal": null,
  "hydrogen_content_wt_ppm": null,
  "charging_time_h": null,
  "record_id": "SAND2012-ch2104-W73",
  "alloy_grade": "321 heat W73",
  "product_form": "unknown",
  "weld_process": "none",
  "zone": "base metal",
  "hydrogen_exposure": "gaseous in-situ",
  "h2_pressure_MPa": 34.5,
  "strain_rate_per_s": 6.7e-05,
  "test_type": "tensile",
  "property_name": "reduction of area",
  "property_reference": 66.0,
  "property_h2": 60.0,
  "relative_ratio": 0.909,
  "reference_environment": "helium",
  "notes": "SAND2012-7321 chapter 2104 Table 3.1.1.1. Type 321. Ref [8].",
  "composition_basis": "heat_analysis",
  "composition_source": "SAND2012-7321 chapter 2104 Table 1.1.2",
  "derived_assumptions": "Mo, N taken as 0 for the derived values",
  "ni_equivalent_reported": 24.51,
  "md30_calculated": 25.0
 },
 {
  "doi": "SAND2012-7321",
  "first_author": "San Marchi",
  "year": 2012,
  "open_access": true,
  "uns_number": null,
  "heat_input_kJ_per_mm": null,
  "ni_equivalent": 25.25,
  "delta_ferrite_pct": null,
  "pre_strain_pct": null,
  "charging_current_density_A_per_m2": null,
  "test_temperature_K": 295.0,
  "fracture_mode": "unknown",
  "derived_fields": [
   "relative_ratio",
   "ni_equivalent",
   "md30_calculated"
  ],
  "extraction_pass": 1,
  "human_verified": false,
  "composition_wt_pct": {
   "C": 0.06,
   "Si": 0.94,
   "Mn": 2.0,
   "Cr": 18.4,
   "Ni": 10.1,
   "Nb": 0.83
  },
  "filler_metal": null,
  "hydrogen_content_wt_ppm": null,
  "charging_time_h": null,
  "record_id": "SAND2012-ch2104-H73",
  "alloy_grade": "347 heat H73",
  "product_form": "unknown",
  "weld_process": "none",
  "zone": "base metal",
  "hydrogen_exposure": "gaseous in-situ",
  "h2_pressure_MPa": 34.5,
  "strain_rate_per_s": 0.00067,
  "test_type": "tensile",
  "property_name": "reduction of area",
  "property_reference": 70.0,
  "property_h2": 71.0,
  "relative_ratio": 1.014,
  "reference_environment": "helium",
  "notes": "SAND2012-7321 chapter 2104 Table 3.1.1.1. Type 347; no loss. Ref [7].",
  "composition_basis": "heat_analysis",
  "composition_source": "SAND2012-7321 chapter 2104 Table 1.1.2",
  "derived_assumptions": "Mo, N taken as 0 for the derived values",
  "ni_equivalent_reported": 25.25,
  "md30_calculated": 12.4
 },
 {
  "doi": "SAND2012-7321",
  "first_author": "San Marchi",
  "year": 2012,
  "open_access": true,
  "uns_number": null,
  "heat_input_kJ_per_mm": null,
  "ni_equivalent": null,
  "delta_ferrite_pct": null,
  "pre_strain_pct": null,
  "charging_current_density_A_per_m2": null,
  "test_temperature_K": 295.0,
  "fracture_mode": "unknown",
  "derived_fields": [
   "relative_ratio"
  ],
  "extraction_pass": 1,
  "human_verified": false,
  "composition_wt_pct": {},
  "filler_metal": null,
  "hydrogen_content_wt_ppm": null,
  "charging_time_h": null,
  "record_id": "SAND2012-ch2104-L72",
  "alloy_grade": "347 heat L72",
  "product_form": "unknown",
  "weld_process": "none",
  "zone": "base metal",
  "hydrogen_exposure": "gaseous in-situ",
  "h2_pressure_MPa": 69.0,
  "strain_rate_per_s": null,
  "test_type": "tensile",
  "property_name": "reduction of area",
  "property_reference": 80.0,
  "property_h2": 37.0,
  "relative_ratio": 0.463,
  "reference_environment": "helium",
  "notes": "SAND2012-7321 chapter 2104 Table 3.1.1.1. Type 347, composition not reported; large loss, an outlier among stabilized grades. Ref [13,14]."
 },
 {
  "doi": "SAND2012-7321",
  "first_author": "San Marchi",
  "year": 2012,
  "open_access": true,
  "uns_number": null,
  "heat_input_kJ_per_mm": null,
  "ni_equivalent": null,
  "delta_ferrite_pct": null,
  "pre_strain_pct": null,
  "charging_current_density_A_per_m2": null,
  "test_temperature_K": 295.0,
  "fracture_mode": "unknown",
  "derived_fields": [
   "relative_ratio"
  ],
  "extraction_pass": 1,
  "human_verified": false,
  "composition_wt_pct": {
   "C": 0.011,
   "Si": 0.25,
   "Mn": 0.46,
   "Cr": 25.22,
   "Ni": 6.94,
   "Mo": 3.9,
   "N": 0.287
  },
  "filler_metal": null,
  "hydrogen_content_wt_ppm": 125.0,
  "charging_time_h": 240.0,
  "record_id": "SAND2012-ch1600-ANN",
  "alloy_grade": "2507 duplex heat S07",
  "product_form": "unknown",
  "weld_process": "none",
  "zone": "base metal",
  "hydrogen_exposure": "gaseous precharge",
  "h2_pressure_MPa": 138.0,
  "strain_rate_per_s": 0.0012,
  "test_type": "tensile",
  "property_name": "reduction of area",
  "property_reference": 85.0,
  "property_h2": 46.0,
  "relative_ratio": 0.541,
  "reference_environment": "uncharged",
  "notes": "SAND2012-7321 chapter 1600 Table 3.1.1.1. Duplex 2507; precharged 138 MPa H2, 573 K, 240 h to saturation (125 wppm), tested in air. Ref [6]. Annealed.",
  "composition_basis": "heat_analysis",
  "composition_source": "SAND2012-7321 chapter 1600 Table 1.1.2"
 },
 {
  "doi": "SAND2012-7321",
  "first_author": "San Marchi",
  "year": 2012,
  "open_access": true,
  "uns_number": null,
  "heat_input_kJ_per_mm": null,
  "ni_equivalent": null,
  "delta_ferrite_pct": null,
  "pre_strain_pct": null,
  "charging_current_density_A_per_m2": null,
  "test_temperature_K": 295.0,
  "fracture_mode": "unknown",
  "derived_fields": [
   "relative_ratio"
  ],
  "extraction_pass": 1,
  "human_verified": false,
  "composition_wt_pct": {
   "C": 0.011,
   "Si": 0.25,
   "Mn": 0.46,
   "Cr": 25.22,
   "Ni": 6.94,
   "Mo": 3.9,
   "N": 0.287
  },
  "filler_metal": null,
  "hydrogen_content_wt_ppm": 125.0,
  "charging_time_h": 240.0,
  "record_id": "SAND2012-ch1600-SH",
  "alloy_grade": "2507 duplex heat S07",
  "product_form": "unknown",
  "weld_process": "none",
  "zone": "base metal",
  "hydrogen_exposure": "gaseous precharge",
  "h2_pressure_MPa": 138.0,
  "strain_rate_per_s": 0.0012,
  "test_type": "tensile",
  "property_name": "reduction of area",
  "property_reference": 80.0,
  "property_h2": 25.0,
  "relative_ratio": 0.312,
  "reference_environment": "uncharged",
  "notes": "SAND2012-7321 chapter 1600 Table 3.1.1.1. Duplex 2507; precharged 138 MPa H2, 573 K, 240 h to saturation (125 wppm), tested in air. Ref [6]. Strain-hardened.",
  "composition_basis": "heat_analysis",
  "composition_source": "SAND2012-7321 chapter 1600 Table 1.1.2"
 },
 {
  "doi": "SAND2012-7321",
  "first_author": "San Marchi",
  "year": 2012,
  "open_access": true,
  "uns_number": null,
  "heat_input_kJ_per_mm": null,
  "ni_equivalent": 34.89,
  "delta_ferrite_pct": null,
  "pre_strain_pct": null,
  "charging_current_density_A_per_m2": null,
  "test_temperature_K": 295.0,
  "fracture_mode": "unknown",
  "derived_fields": [
   "relative_ratio",
   "ni_equivalent"
  ],
  "extraction_pass": 1,
  "human_verified": false,
  "composition_wt_pct": {
   "C": 0.05,
   "Si": 0.42,
   "Mn": 5.44,
   "Cr": 21.48,
   "Ni": 12.36,
   "Mo": 2.12,
   "N": 0.25,
   "Nb": 0.19
  },
  "filler_metal": null,
  "hydrogen_content_wt_ppm": null,
  "charging_time_h": null,
  "record_id": "SAND2012-ch2201-1",
  "alloy_grade": "22-13-5 heat C83",
  "product_form": "bar",
  "weld_process": "none",
  "zone": "base metal",
  "hydrogen_exposure": "gaseous in-situ",
  "h2_pressure_MPa": 69.0,
  "strain_rate_per_s": null,
  "test_type": "tensile",
  "property_name": "reduction of area",
  "property_reference": 74.0,
  "property_h2": 73.0,
  "relative_ratio": 0.986,
  "reference_environment": "helium",
  "notes": "SAND2012-7321 chapter 2201 Table 3.1.1.1 (22-13-5). As-received bar; no loss. Ref [6,9,18].",
  "composition_basis": "heat_analysis",
  "composition_source": "SAND2012-7321 chapter 2201 Table 1.1.1",
  "ni_equivalent_reported": 34.89
 },
 {
  "doi": "SAND2012-7321",
  "first_author": "San Marchi",
  "year": 2012,
  "open_access": true,
  "uns_number": null,
  "heat_input_kJ_per_mm": null,
  "ni_equivalent": 35.31,
  "delta_ferrite_pct": null,
  "pre_strain_pct": null,
  "charging_current_density_A_per_m2": null,
  "test_temperature_K": 295.0,
  "fracture_mode": "unknown",
  "derived_fields": [
   "relative_ratio",
   "ni_equivalent"
  ],
  "extraction_pass": 1,
  "human_verified": false,
  "composition_wt_pct": {
   "C": 0.05,
   "Si": 0.36,
   "Mn": 4.68,
   "Cr": 23.0,
   "Ni": 12.98,
   "Mo": 1.75,
   "N": 0.38
  },
  "filler_metal": null,
  "hydrogen_content_wt_ppm": 50.0,
  "charging_time_h": 252.0,
  "record_id": "SAND2012-ch2201-2",
  "alloy_grade": "22-13-5 heat O76",
  "product_form": "plate",
  "weld_process": "none",
  "zone": "base metal",
  "hydrogen_exposure": "gaseous precharge",
  "h2_pressure_MPa": 69.0,
  "strain_rate_per_s": 0.003,
  "test_type": "tensile",
  "property_name": "reduction of area",
  "property_reference": 67.0,
  "property_h2": 68.0,
  "relative_ratio": 1.015,
  "reference_environment": "air",
  "notes": "SAND2012-7321 chapter 2201 Table 3.1.1.1 (22-13-5). Annealed plate, precharged 24 MPa 473 K 10.5 d (~50 wppm) then tested in 69 MPa H2; no loss.",
  "composition_basis": "heat_analysis",
  "composition_source": "SAND2012-7321 chapter 2201 Table 1.1.1",
  "ni_equivalent_reported": 35.31
 },
 {
  "doi": "SAND2012-7321",
  "first_author": "San Marchi",
  "year": 2012,
  "open_access": true,
  "uns_number": null,
  "heat_input_kJ_per_mm": null,
  "ni_equivalent": 35.62,
  "delta_ferrite_pct": null,
  "pre_strain_pct": null,
  "charging_current_density_A_per_m2": null,
  "test_temperature_K": 295.0,
  "fracture_mode": "unknown",
  "derived_fields": [
   "relative_ratio",
   "ni_equivalent"
  ],
  "extraction_pass": 1,
  "human_verified": false,
  "composition_wt_pct": {
   "C": 0.05,
   "Si": 0.5,
   "Mn": 5.26,
   "Cr": 22.15,
   "Ni": 12.74,
   "Mo": 2.2,
   "N": 0.34,
   "Nb": 0.23
  },
  "filler_metal": null,
  "hydrogen_content_wt_ppm": null,
  "charging_time_h": null,
  "record_id": "SAND2012-ch2201-3",
  "alloy_grade": "22-13-5 heat O75",
  "product_form": "bar",
  "weld_process": "none",
  "zone": "base metal",
  "hydrogen_exposure": "gaseous in-situ",
  "h2_pressure_MPa": 69.0,
  "strain_rate_per_s": 0.0003,
  "test_type": "tensile",
  "property_name": "reduction of area",
  "property_reference": 66.0,
  "property_h2": 67.0,
  "relative_ratio": 1.015,
  "reference_environment": "air",
  "notes": "SAND2012-7321 chapter 2201 Table 3.1.1.1 (22-13-5). Warm-worked bar; no loss. Ref [17].",
  "composition_basis": "heat_analysis",
  "composition_source": "SAND2012-7321 chapter 2201 Table 1.1.1",
  "ni_equivalent_reported": 35.62
 },
 {
  "doi": "SAND2012-7321",
  "first_author": "San Marchi",
  "year": 2012,
  "open_access": true,
  "uns_number": null,
  "heat_input_kJ_per_mm": null,
  "ni_equivalent": 35.62,
  "delta_ferrite_pct": null,
  "pre_strain_pct": null,
  "charging_current_density_A_per_m2": null,
  "test_temperature_K": 295.0,
  "fracture_mode": "unknown",
  "derived_fields": [
   "relative_ratio",
   "ni_equivalent"
  ],
  "extraction_pass": 1,
  "human_verified": false,
  "composition_wt_pct": {
   "C": 0.05,
   "Si": 0.5,
   "Mn": 5.26,
   "Cr": 22.15,
   "Ni": 12.74,
   "Mo": 2.2,
   "N": 0.34,
   "Nb": 0.23
  },
  "filler_metal": null,
  "hydrogen_content_wt_ppm": null,
  "charging_time_h": null,
  "record_id": "SAND2012-ch2201-4",
  "alloy_grade": "22-13-5 heat O75 HERF",
  "product_form": "bar",
  "weld_process": "none",
  "zone": "base metal",
  "hydrogen_exposure": "gaseous in-situ",
  "h2_pressure_MPa": 69.0,
  "strain_rate_per_s": 0.0003,
  "test_type": "tensile",
  "property_name": "reduction of area",
  "property_reference": 20.0,
  "property_h2": 29.5,
  "relative_ratio": 1.475,
  "reference_environment": "air",
  "notes": "SAND2012-7321 chapter 2201 Table 3.1.1.1 (22-13-5). HERF; low ductility in both environments. Ref [17].",
  "composition_basis": "heat_analysis",
  "composition_source": "SAND2012-7321 chapter 2201 Table 1.1.1",
  "ni_equivalent_reported": 35.62
 },
 {
  "uns_number": null,
  "heat_input_kJ_per_mm": null,
  "ni_equivalent": 27.22,
  "delta_ferrite_pct": null,
  "pre_strain_pct": null,
  "charging_current_density_A_per_m2": null,
  "fracture_mode": "unknown",
  "derived_fields": [
   "relative_ratio",
   "ni_equivalent",
   "md30_calculated"
  ],
  "extraction_pass": 1,
  "human_verified": false,
  "composition_wt_pct": {
   "C": 0.019,
   "Si": 0.49,
   "Mn": 1.41,
   "Cr": 17.13,
   "Ni": 12.19,
   "Mo": 2.05,
   "N": 0.019
  },
  "filler_metal": null,
  "hydrogen_content_wt_ppm": null,
  "charging_time_h": null,
  "test_type": "tensile",
  "product_form": "bar",
  "weld_process": "none",
  "zone": "base metal",
  "strain_rate_per_s": null,
  "relative_ratio": 0.759,
  "open_access": false,
  "record_id": "MICHLER09-S7",
  "doi": "10.1016/j.ijhydene.2009.02.015",
  "first_author": "Michler",
  "year": 2009,
  "alloy_grade": "SUS 316L",
  "hydrogen_exposure": "gaseous in-situ",
  "h2_pressure_MPa": 1.0,
  "test_temperature_K": 323.0,
  "property_name": "reduction of area",
  "property_reference": 83.0,
  "property_h2": 63.0,
  "reference_environment": "helium",
  "notes": "Michler et al. 2009 Table 2. Tested in 1 MPa H2 vs 1 MPa He at 50 C. Steel 7, drawn bar; duplex string-like alpha'/gamma after straining. bar, longitudinal orientation.",
  "composition_basis": "heat_analysis",
  "composition_source": "Michler et al., Int. J. Hydrogen Energy 34 (2009) 3201, Table 1 (mill 3.1B certificate)",
  "ni_equivalent_reported": 27.22,
  "md30_calculated": -8.9
 },
 {
  "uns_number": null,
  "heat_input_kJ_per_mm": null,
  "ni_equivalent": 27.16,
  "delta_ferrite_pct": null,
  "pre_strain_pct": null,
  "charging_current_density_A_per_m2": null,
  "fracture_mode": "unknown",
  "derived_fields": [
   "relative_ratio",
   "ni_equivalent",
   "md30_calculated"
  ],
  "extraction_pass": 1,
  "human_verified": false,
  "composition_wt_pct": {
   "C": 0.016,
   "Si": 0.68,
   "Mn": 1.19,
   "Cr": 17.4,
   "Ni": 12.15,
   "Mo": 2.057,
   "N": 0.026
  },
  "filler_metal": null,
  "hydrogen_content_wt_ppm": null,
  "charging_time_h": null,
  "test_type": "tensile",
  "product_form": "plate",
  "weld_process": "none",
  "zone": "base metal",
  "strain_rate_per_s": null,
  "relative_ratio": 0.537,
  "open_access": false,
  "record_id": "MICHLER09-S8",
  "doi": "10.1016/j.ijhydene.2009.02.015",
  "first_author": "Michler",
  "year": 2009,
  "alloy_grade": "SUS 316L",
  "hydrogen_exposure": "gaseous in-situ",
  "h2_pressure_MPa": 1.0,
  "test_temperature_K": 323.0,
  "property_name": "reduction of area",
  "property_reference": 80.0,
  "property_h2": 43.0,
  "reference_environment": "helium",
  "notes": "Michler et al. 2009 Table 2. Tested in 1 MPa H2 vs 1 MPa He at 50 C. Steel 8, rolled plate; layered alpha'-gamma from Ni macro-segregation 9.5-13 wt%. plate, transverse orientation.",
  "composition_basis": "heat_analysis",
  "composition_source": "Michler et al., Int. J. Hydrogen Energy 34 (2009) 3201, Table 1 (mill 3.1B certificate)",
  "ni_equivalent_reported": 27.16,
  "md30_calculated": -14.2
 },
 {
  "uns_number": null,
  "heat_input_kJ_per_mm": null,
  "ni_equivalent": 29.88,
  "delta_ferrite_pct": null,
  "pre_strain_pct": null,
  "charging_current_density_A_per_m2": null,
  "fracture_mode": "unknown",
  "derived_fields": [
   "relative_ratio",
   "ni_equivalent",
   "md30_calculated"
  ],
  "extraction_pass": 1,
  "human_verified": false,
  "composition_wt_pct": {
   "C": 0.07,
   "Si": 0.48,
   "Mn": 1.74,
   "Cr": 16.95,
   "Ni": 13.53,
   "Mo": 2.51
  },
  "filler_metal": null,
  "hydrogen_content_wt_ppm": null,
  "charging_time_h": null,
  "test_type": "tensile",
  "product_form": "bar",
  "weld_process": "none",
  "zone": "base metal",
  "strain_rate_per_s": null,
  "relative_ratio": 1.024,
  "open_access": false,
  "record_id": "NAKA18-BM",
  "doi": "10.1299/transjsme.17-00437",
  "first_author": "Nakamura",
  "year": 2018,
  "alloy_grade": "SUS316 (hi-Ni)",
  "hydrogen_exposure": "gaseous in-situ",
  "h2_pressure_MPa": 106.0,
  "test_temperature_K": 228.0,
  "property_name": "reduction of area",
  "property_reference": 83.0,
  "property_h2": 85.0,
  "reference_environment": "nitrogen",
  "notes": "Nakamura et al., Trans. JSME 84(857) 2018, DOI 10.1299/transjsme.17-00437. SSRT at -45 C in 106 MPa H2 gas, reference 0.1 MPa nitrogen. TIG multipass welded round bar, gauge entirely weld metal (6 mm dia, 30 mm). base metal, no loss (RRA 1.02 as reported)",
  "composition_basis": "heat_analysis",
  "composition_source": "Nakamura et al., Trans. JSME 84 (2018) 17-00437, Table 1",
  "derived_assumptions": "N taken as 0 for the derived values",
  "ni_equivalent_reported": 29.88,
  "md30_calculated": -45.0
 },
 {
  "uns_number": null,
  "heat_input_kJ_per_mm": null,
  "ni_equivalent": 30.05,
  "delta_ferrite_pct": null,
  "pre_strain_pct": null,
  "charging_current_density_A_per_m2": null,
  "fracture_mode": "unknown",
  "derived_fields": [
   "relative_ratio",
   "ni_equivalent"
  ],
  "extraction_pass": 1,
  "human_verified": false,
  "composition_wt_pct": {
   "C": 0.011,
   "Si": 0.44,
   "Mn": 1.56,
   "Cr": 18.59,
   "Ni": 13.06,
   "Mo": 3.04,
   "Cu": 0.14
  },
  "filler_metal": "317L",
  "hydrogen_content_wt_ppm": null,
  "charging_time_h": null,
  "test_type": "tensile",
  "product_form": "weld",
  "weld_process": "GTAW",
  "zone": "weld metal",
  "strain_rate_per_s": null,
  "relative_ratio": 0.552,
  "open_access": false,
  "record_id": "NAKA18-AW",
  "doi": "10.1299/transjsme.17-00437",
  "first_author": "Nakamura",
  "year": 2018,
  "alloy_grade": "317L weld metal",
  "hydrogen_exposure": "gaseous in-situ",
  "h2_pressure_MPa": 106.0,
  "test_temperature_K": 228.0,
  "property_name": "reduction of area",
  "property_reference": 58.0,
  "property_h2": 32.0,
  "reference_environment": "nitrogen",
  "notes": "Nakamura et al., Trans. JSME 84(857) 2018, DOI 10.1299/transjsme.17-00437. SSRT at -45 C in 106 MPa H2 gas, reference 0.1 MPa nitrogen. TIG multipass welded round bar, gauge entirely weld metal (6 mm dia, 30 mm). as-welded, columnar dendrites with delta-ferrite; RRA 0.55 as reported; lamellar weld fracture surface",
  "composition_basis": "heat_analysis",
  "composition_source": "Nakamura et al., Trans. JSME 84 (2018) 17-00437, Table 2",
  "derived_assumptions": "N taken as 0 for the derived values",
  "ni_equivalent_reported": 30.05
 },
 {
  "uns_number": null,
  "heat_input_kJ_per_mm": null,
  "ni_equivalent": 30.05,
  "delta_ferrite_pct": null,
  "pre_strain_pct": null,
  "charging_current_density_A_per_m2": null,
  "fracture_mode": "unknown",
  "derived_fields": [
   "relative_ratio",
   "ni_equivalent"
  ],
  "extraction_pass": 1,
  "human_verified": false,
  "composition_wt_pct": {
   "C": 0.011,
   "Si": 0.44,
   "Mn": 1.56,
   "Cr": 18.59,
   "Ni": 13.06,
   "Mo": 3.04,
   "Cu": 0.14
  },
  "filler_metal": "317L",
  "hydrogen_content_wt_ppm": null,
  "charging_time_h": null,
  "test_type": "tensile",
  "product_form": "weld",
  "weld_process": "GTAW",
  "zone": "weld metal",
  "strain_rate_per_s": null,
  "relative_ratio": 0.905,
  "open_access": false,
  "record_id": "NAKA18-ST",
  "doi": "10.1299/transjsme.17-00437",
  "first_author": "Nakamura",
  "year": 2018,
  "alloy_grade": "317L weld metal",
  "hydrogen_exposure": "gaseous in-situ",
  "h2_pressure_MPa": 106.0,
  "test_temperature_K": 228.0,
  "property_name": "reduction of area",
  "property_reference": 84.0,
  "property_h2": 76.0,
  "reference_environment": "nitrogen",
  "notes": "Nakamura et al., Trans. JSME 84(857) 2018, DOI 10.1299/transjsme.17-00437. SSRT at -45 C in 106 MPa H2 gas, reference 0.1 MPa nitrogen. TIG multipass welded round bar, gauge entirely weld metal (6 mm dia, 30 mm). post-weld solution treated, delta-ferrite removed; RRA 0.90 as reported",
  "composition_basis": "heat_analysis",
  "composition_source": "Nakamura et al., Trans. JSME 84 (2018) 17-00437, Table 2",
  "derived_assumptions": "N taken as 0 for the derived values",
  "ni_equivalent_reported": 30.05
 },
 {
  "uns_number": null,
  "heat_input_kJ_per_mm": null,
  "ni_equivalent": 25.45,
  "delta_ferrite_pct": null,
  "pre_strain_pct": null,
  "charging_current_density_A_per_m2": null,
  "fracture_mode": "unknown",
  "derived_fields": [
   "relative_ratio",
   "ni_equivalent",
   "md30_calculated"
  ],
  "extraction_pass": 1,
  "human_verified": false,
  "composition_wt_pct": {
   "C": 0.02,
   "Si": 0.38,
   "Mn": 1.7,
   "Cr": 19.8,
   "Ni": 10.4,
   "Mo": 0.01,
   "N": 0.04,
   "Cu": 0.04,
   "Nb": 0.01,
   "Ti": 0.01
  },
  "filler_metal": null,
  "hydrogen_content_wt_ppm": 57.0,
  "charging_time_h": null,
  "test_type": "tensile",
  "product_form": "weld",
  "weld_process": "GTAW",
  "zone": "weld metal",
  "strain_rate_per_s": null,
  "relative_ratio": 0.59,
  "open_access": false,
  "record_id": "YOUNES13-TIG-57",
  "doi": "IJHE 38 (2013) 4864-4876",
  "first_author": "Younes",
  "year": 2013,
  "alloy_grade": "304L TIG weld",
  "hydrogen_exposure": "gaseous precharge",
  "h2_pressure_MPa": null,
  "test_temperature_K": 295.0,
  "property_name": "reduction of area",
  "property_reference": null,
  "property_h2": null,
  "reference_environment": "uncharged",
  "notes": "Younes et al., Int. J. Hydrogen Energy 38 (2013) 4864. Table 4. 304L tube, thermally charged in hydrogen gas to the stated content; RA loss reported rather than absolute values, so relative_ratio = 1 - loss/100. 304L TIG weld, 57 wppm hydrogen, RA loss 41%.",
  "composition_basis": "heat_analysis",
  "composition_source": "Younes et al., Int. J. Hydrogen Energy 38 (2013) 4864, Table 1",
  "ni_equivalent_reported": 25.45,
  "md30_calculated": -2.2
 },
 {
  "uns_number": null,
  "heat_input_kJ_per_mm": null,
  "ni_equivalent": 25.45,
  "delta_ferrite_pct": null,
  "pre_strain_pct": null,
  "charging_current_density_A_per_m2": null,
  "fracture_mode": "unknown",
  "derived_fields": [
   "relative_ratio",
   "ni_equivalent",
   "md30_calculated"
  ],
  "extraction_pass": 1,
  "human_verified": false,
  "composition_wt_pct": {
   "C": 0.02,
   "Si": 0.38,
   "Mn": 1.7,
   "Cr": 19.8,
   "Ni": 10.4,
   "Mo": 0.01,
   "N": 0.04,
   "Cu": 0.04,
   "Nb": 0.01,
   "Ti": 0.01
  },
  "filler_metal": null,
  "hydrogen_content_wt_ppm": 110.0,
  "charging_time_h": null,
  "test_type": "tensile",
  "product_form": "weld",
  "weld_process": "GTAW",
  "zone": "weld metal",
  "strain_rate_per_s": null,
  "relative_ratio": 0.47,
  "open_access": false,
  "record_id": "YOUNES13-TIG-110",
  "doi": "IJHE 38 (2013) 4864-4876",
  "first_author": "Younes",
  "year": 2013,
  "alloy_grade": "304L TIG weld",
  "hydrogen_exposure": "gaseous precharge",
  "h2_pressure_MPa": null,
  "test_temperature_K": 295.0,
  "property_name": "reduction of area",
  "property_reference": null,
  "property_h2": null,
  "reference_environment": "uncharged",
  "notes": "Younes et al., Int. J. Hydrogen Energy 38 (2013) 4864. Table 4. 304L tube, thermally charged in hydrogen gas to the stated content; RA loss reported rather than absolute values, so relative_ratio = 1 - loss/100. 304L TIG weld, 110 wppm hydrogen, RA loss 53%.",
  "composition_basis": "heat_analysis",
  "composition_source": "Younes et al., Int. J. Hydrogen Energy 38 (2013) 4864, Table 1",
  "ni_equivalent_reported": 25.45,
  "md30_calculated": -2.2
 },
 {
  "uns_number": null,
  "heat_input_kJ_per_mm": null,
  "ni_equivalent": 25.45,
  "delta_ferrite_pct": null,
  "pre_strain_pct": null,
  "charging_current_density_A_per_m2": null,
  "fracture_mode": "unknown",
  "derived_fields": [
   "relative_ratio",
   "ni_equivalent",
   "md30_calculated"
  ],
  "extraction_pass": 1,
  "human_verified": false,
  "composition_wt_pct": {
   "C": 0.02,
   "Si": 0.38,
   "Mn": 1.7,
   "Cr": 19.8,
   "Ni": 10.4,
   "Mo": 0.01,
   "N": 0.04,
   "Cu": 0.04,
   "Nb": 0.01,
   "Ti": 0.01
  },
  "filler_metal": null,
  "hydrogen_content_wt_ppm": 160.0,
  "charging_time_h": null,
  "test_type": "tensile",
  "product_form": "weld",
  "weld_process": "GTAW",
  "zone": "weld metal",
  "strain_rate_per_s": null,
  "relative_ratio": 0.35,
  "open_access": false,
  "record_id": "YOUNES13-TIG-160",
  "doi": "IJHE 38 (2013) 4864-4876",
  "first_author": "Younes",
  "year": 2013,
  "alloy_grade": "304L TIG weld",
  "hydrogen_exposure": "gaseous precharge",
  "h2_pressure_MPa": null,
  "test_temperature_K": 295.0,
  "property_name": "reduction of area",
  "property_reference": null,
  "property_h2": null,
  "reference_environment": "uncharged",
  "notes": "Younes et al., Int. J. Hydrogen Energy 38 (2013) 4864. Table 4. 304L tube, thermally charged in hydrogen gas to the stated content; RA loss reported rather than absolute values, so relative_ratio = 1 - loss/100. 304L TIG weld, 160 wppm hydrogen, RA loss 65%.",
  "composition_basis": "heat_analysis",
  "composition_source": "Younes et al., Int. J. Hydrogen Energy 38 (2013) 4864, Table 1",
  "ni_equivalent_reported": 25.45,
  "md30_calculated": -2.2
 },
 {
  "uns_number": null,
  "heat_input_kJ_per_mm": null,
  "ni_equivalent": null,
  "delta_ferrite_pct": null,
  "pre_strain_pct": null,
  "charging_current_density_A_per_m2": null,
  "fracture_mode": "unknown",
  "derived_fields": [
   "relative_ratio"
  ],
  "extraction_pass": 1,
  "human_verified": false,
  "composition_wt_pct": {
   "Si": 0.4,
   "Mn": 1.7,
   "Cr": 18.6,
   "Ni": 10.3
  },
  "filler_metal": null,
  "hydrogen_content_wt_ppm": 57.0,
  "charging_time_h": null,
  "test_type": "tensile",
  "product_form": "weld",
  "weld_process": "EBW",
  "zone": "weld metal",
  "strain_rate_per_s": null,
  "relative_ratio": 0.8,
  "open_access": false,
  "record_id": "YOUNES13-EB-57",
  "doi": "IJHE 38 (2013) 4864-4876",
  "first_author": "Younes",
  "year": 2013,
  "alloy_grade": "304L EB weld",
  "hydrogen_exposure": "gaseous precharge",
  "h2_pressure_MPa": null,
  "test_temperature_K": 295.0,
  "property_name": "reduction of area",
  "property_reference": null,
  "property_h2": null,
  "reference_environment": "uncharged",
  "notes": "Younes et al., Int. J. Hydrogen Energy 38 (2013) 4864. Table 4. 304L tube, thermally charged in hydrogen gas to the stated content; RA loss reported rather than absolute values, so relative_ratio = 1 - loss/100. 304L electron-beam weld, 57 wppm hydrogen, RA loss 20%.",
  "composition_basis": "heat_analysis",
  "composition_source": "Younes et al., Int. J. Hydrogen Energy 38 (2013) 4864, Table 1"
 },
 {
  "uns_number": null,
  "heat_input_kJ_per_mm": null,
  "ni_equivalent": null,
  "delta_ferrite_pct": null,
  "pre_strain_pct": null,
  "charging_current_density_A_per_m2": null,
  "fracture_mode": "unknown",
  "derived_fields": [
   "relative_ratio"
  ],
  "extraction_pass": 1,
  "human_verified": false,
  "composition_wt_pct": {
   "Si": 0.4,
   "Mn": 1.7,
   "Cr": 18.6,
   "Ni": 10.3
  },
  "filler_metal": null,
  "hydrogen_content_wt_ppm": 110.0,
  "charging_time_h": null,
  "test_type": "tensile",
  "product_form": "weld",
  "weld_process": "EBW",
  "zone": "weld metal",
  "strain_rate_per_s": null,
  "relative_ratio": 0.61,
  "open_access": false,
  "record_id": "YOUNES13-EB-110",
  "doi": "IJHE 38 (2013) 4864-4876",
  "first_author": "Younes",
  "year": 2013,
  "alloy_grade": "304L EB weld",
  "hydrogen_exposure": "gaseous precharge",
  "h2_pressure_MPa": null,
  "test_temperature_K": 295.0,
  "property_name": "reduction of area",
  "property_reference": null,
  "property_h2": null,
  "reference_environment": "uncharged",
  "notes": "Younes et al., Int. J. Hydrogen Energy 38 (2013) 4864. Table 4. 304L tube, thermally charged in hydrogen gas to the stated content; RA loss reported rather than absolute values, so relative_ratio = 1 - loss/100. 304L electron-beam weld, 110 wppm hydrogen, RA loss 39%.",
  "composition_basis": "heat_analysis",
  "composition_source": "Younes et al., Int. J. Hydrogen Energy 38 (2013) 4864, Table 1"
 },
 {
  "uns_number": null,
  "heat_input_kJ_per_mm": null,
  "ni_equivalent": null,
  "delta_ferrite_pct": null,
  "pre_strain_pct": null,
  "charging_current_density_A_per_m2": null,
  "fracture_mode": "unknown",
  "derived_fields": [
   "relative_ratio"
  ],
  "extraction_pass": 1,
  "human_verified": false,
  "composition_wt_pct": {
   "Si": 0.4,
   "Mn": 1.7,
   "Cr": 18.6,
   "Ni": 10.3
  },
  "filler_metal": null,
  "hydrogen_content_wt_ppm": 160.0,
  "charging_time_h": null,
  "test_type": "tensile",
  "product_form": "weld",
  "weld_process": "EBW",
  "zone": "weld metal",
  "strain_rate_per_s": null,
  "relative_ratio": 0.49,
  "open_access": false,
  "record_id": "YOUNES13-EB-160",
  "doi": "IJHE 38 (2013) 4864-4876",
  "first_author": "Younes",
  "year": 2013,
  "alloy_grade": "304L EB weld",
  "hydrogen_exposure": "gaseous precharge",
  "h2_pressure_MPa": null,
  "test_temperature_K": 295.0,
  "property_name": "reduction of area",
  "property_reference": null,
  "property_h2": null,
  "reference_environment": "uncharged",
  "notes": "Younes et al., Int. J. Hydrogen Energy 38 (2013) 4864. Table 4. 304L tube, thermally charged in hydrogen gas to the stated content; RA loss reported rather than absolute values, so relative_ratio = 1 - loss/100. 304L electron-beam weld, 160 wppm hydrogen, RA loss 51%.",
  "composition_basis": "heat_analysis",
  "composition_source": "Younes et al., Int. J. Hydrogen Energy 38 (2013) 4864, Table 1"
 },
 {
  "uns_number": null,
  "heat_input_kJ_per_mm": null,
  "ni_equivalent": 24.79,
  "delta_ferrite_pct": null,
  "pre_strain_pct": null,
  "charging_current_density_A_per_m2": null,
  "fracture_mode": "unknown",
  "derived_fields": [
   "relative_ratio",
   "ni_equivalent",
   "md30_calculated"
  ],
  "extraction_pass": 1,
  "human_verified": false,
  "composition_wt_pct": {
   "C": 0.02,
   "Si": 0.4,
   "Mn": 1.65,
   "Cr": 18.7,
   "Ni": 10.5,
   "Mo": 0.01,
   "N": 0.05,
   "Cu": 0.03
  },
  "filler_metal": null,
  "hydrogen_content_wt_ppm": 57.0,
  "charging_time_h": null,
  "test_type": "tensile",
  "product_form": "tube",
  "weld_process": "none",
  "zone": "base metal",
  "strain_rate_per_s": null,
  "relative_ratio": 0.81,
  "open_access": false,
  "record_id": "YOUNES13-BASE-57",
  "doi": "IJHE 38 (2013) 4864-4876",
  "first_author": "Younes",
  "year": 2013,
  "alloy_grade": "304L base metal",
  "hydrogen_exposure": "gaseous precharge",
  "h2_pressure_MPa": null,
  "test_temperature_K": 295.0,
  "property_name": "reduction of area",
  "property_reference": null,
  "property_h2": null,
  "reference_environment": "uncharged",
  "notes": "Younes et al., Int. J. Hydrogen Energy 38 (2013) 4864. Table 4. 304L tube, thermally charged in hydrogen gas to the stated content; RA loss reported rather than absolute values, so relative_ratio = 1 - loss/100. 304L base metal, 57 wppm hydrogen, RA loss 19%.",
  "composition_basis": "heat_analysis",
  "composition_source": "Younes et al., Int. J. Hydrogen Energy 38 (2013) 4864, Table 1",
  "ni_equivalent_reported": 24.79,
  "md30_calculated": 7.5
 },
 {
  "uns_number": null,
  "heat_input_kJ_per_mm": null,
  "ni_equivalent": 24.79,
  "delta_ferrite_pct": null,
  "pre_strain_pct": null,
  "charging_current_density_A_per_m2": null,
  "fracture_mode": "unknown",
  "derived_fields": [
   "relative_ratio",
   "ni_equivalent",
   "md30_calculated"
  ],
  "extraction_pass": 1,
  "human_verified": false,
  "composition_wt_pct": {
   "C": 0.02,
   "Si": 0.4,
   "Mn": 1.65,
   "Cr": 18.7,
   "Ni": 10.5,
   "Mo": 0.01,
   "N": 0.05,
   "Cu": 0.03
  },
  "filler_metal": null,
  "hydrogen_content_wt_ppm": 110.0,
  "charging_time_h": null,
  "test_type": "tensile",
  "product_form": "tube",
  "weld_process": "none",
  "zone": "base metal",
  "strain_rate_per_s": null,
  "relative_ratio": 0.63,
  "open_access": false,
  "record_id": "YOUNES13-BASE-110",
  "doi": "IJHE 38 (2013) 4864-4876",
  "first_author": "Younes",
  "year": 2013,
  "alloy_grade": "304L base metal",
  "hydrogen_exposure": "gaseous precharge",
  "h2_pressure_MPa": null,
  "test_temperature_K": 295.0,
  "property_name": "reduction of area",
  "property_reference": null,
  "property_h2": null,
  "reference_environment": "uncharged",
  "notes": "Younes et al., Int. J. Hydrogen Energy 38 (2013) 4864. Table 4. 304L tube, thermally charged in hydrogen gas to the stated content; RA loss reported rather than absolute values, so relative_ratio = 1 - loss/100. 304L base metal, 110 wppm hydrogen, RA loss 37%.",
  "composition_basis": "heat_analysis",
  "composition_source": "Younes et al., Int. J. Hydrogen Energy 38 (2013) 4864, Table 1",
  "ni_equivalent_reported": 24.79,
  "md30_calculated": 7.5
 },
 {
  "uns_number": null,
  "heat_input_kJ_per_mm": null,
  "ni_equivalent": 24.79,
  "delta_ferrite_pct": null,
  "pre_strain_pct": null,
  "charging_current_density_A_per_m2": null,
  "fracture_mode": "unknown",
  "derived_fields": [
   "relative_ratio",
   "ni_equivalent",
   "md30_calculated"
  ],
  "extraction_pass": 1,
  "human_verified": false,
  "composition_wt_pct": {
   "C": 0.02,
   "Si": 0.4,
   "Mn": 1.65,
   "Cr": 18.7,
   "Ni": 10.5,
   "Mo": 0.01,
   "N": 0.05,
   "Cu": 0.03
  },
  "filler_metal": null,
  "hydrogen_content_wt_ppm": 160.0,
  "charging_time_h": null,
  "test_type": "tensile",
  "product_form": "tube",
  "weld_process": "none",
  "zone": "base metal",
  "strain_rate_per_s": null,
  "relative_ratio": 0.52,
  "open_access": false,
  "record_id": "YOUNES13-BASE-160",
  "doi": "IJHE 38 (2013) 4864-4876",
  "first_author": "Younes",
  "year": 2013,
  "alloy_grade": "304L base metal",
  "hydrogen_exposure": "gaseous precharge",
  "h2_pressure_MPa": null,
  "test_temperature_K": 295.0,
  "property_name": "reduction of area",
  "property_reference": null,
  "property_h2": null,
  "reference_environment": "uncharged",
  "notes": "Younes et al., Int. J. Hydrogen Energy 38 (2013) 4864. Table 4. 304L tube, thermally charged in hydrogen gas to the stated content; RA loss reported rather than absolute values, so relative_ratio = 1 - loss/100. 304L base metal, 160 wppm hydrogen, RA loss 48%.",
  "composition_basis": "heat_analysis",
  "composition_source": "Younes et al., Int. J. Hydrogen Energy 38 (2013) 4864, Table 1",
  "ni_equivalent_reported": 24.79,
  "md30_calculated": 7.5
 },
 {
  "uns_number": null,
  "heat_input_kJ_per_mm": null,
  "ni_equivalent": 25.17,
  "delta_ferrite_pct": null,
  "pre_strain_pct": null,
  "charging_current_density_A_per_m2": null,
  "fracture_mode": "unknown",
  "derived_fields": [
   "relative_ratio",
   "ni_equivalent",
   "md30_calculated"
  ],
  "extraction_pass": 1,
  "human_verified": false,
  "composition_wt_pct": {
   "C": 0.1,
   "Si": 0.5,
   "Mn": 1.5,
   "Cr": 18.4,
   "Ni": 10.2
  },
  "filler_metal": null,
  "hydrogen_content_wt_ppm": 350.0,
  "charging_time_h": 12.0,
  "test_type": "tensile",
  "product_form": "unknown",
  "weld_process": "none",
  "zone": "base metal",
  "strain_rate_per_s": null,
  "relative_ratio": 0.302,
  "open_access": false,
  "record_id": "IYER89-EL",
  "doi": "Can Metall Q 1989",
  "first_author": "Iyer",
  "year": 1989,
  "alloy_grade": "304",
  "hydrogen_exposure": "gaseous precharge",
  "h2_pressure_MPa": 0.1,
  "test_temperature_K": 300.0,
  "property_name": "elongation",
  "property_reference": 43.0,
  "property_h2": 13.0,
  "reference_environment": "uncharged",
  "notes": "Iyer, Canadian Metallurgical Quarterly 1989. Stable 304; charged by soaking at 1050 C in Ar-3%H2 slightly above atmospheric pressure for 12 h (350 wppm), water quenched, tested at 27 C. Reference = annealed, 5 wppm. Strengths converted from kg/mm2 at 9.807 MPa per kg/mm2.",
  "composition_basis": "heat_analysis",
  "composition_source": "Iyer, Can. Metall. Q. 28 (1989) 153, section 2",
  "derived_assumptions": "Mo, N taken as 0 for the derived values",
  "ni_equivalent_reported": 25.17,
  "md30_calculated": 1.1
 },
 {
  "uns_number": null,
  "heat_input_kJ_per_mm": null,
  "ni_equivalent": 25.17,
  "delta_ferrite_pct": null,
  "pre_strain_pct": null,
  "charging_current_density_A_per_m2": null,
  "fracture_mode": "unknown",
  "derived_fields": [
   "relative_ratio",
   "ni_equivalent",
   "md30_calculated"
  ],
  "extraction_pass": 1,
  "human_verified": false,
  "composition_wt_pct": {
   "C": 0.1,
   "Si": 0.5,
   "Mn": 1.5,
   "Cr": 18.4,
   "Ni": 10.2
  },
  "filler_metal": null,
  "hydrogen_content_wt_ppm": 350.0,
  "charging_time_h": 12.0,
  "test_type": "tensile",
  "product_form": "unknown",
  "weld_process": "none",
  "zone": "base metal",
  "strain_rate_per_s": null,
  "relative_ratio": 0.929,
  "open_access": false,
  "record_id": "IYER89-TS",
  "doi": "Can Metall Q 1989",
  "first_author": "Iyer",
  "year": 1989,
  "alloy_grade": "304",
  "hydrogen_exposure": "gaseous precharge",
  "h2_pressure_MPa": 0.1,
  "test_temperature_K": 300.0,
  "property_name": "tensile strength",
  "property_reference": 508.0,
  "property_h2": 472.0,
  "reference_environment": "uncharged",
  "notes": "Iyer, Canadian Metallurgical Quarterly 1989. Stable 304; charged by soaking at 1050 C in Ar-3%H2 slightly above atmospheric pressure for 12 h (350 wppm), water quenched, tested at 27 C. Reference = annealed, 5 wppm. Strengths converted from kg/mm2 at 9.807 MPa per kg/mm2.",
  "composition_basis": "heat_analysis",
  "composition_source": "Iyer, Can. Metall. Q. 28 (1989) 153, section 2",
  "derived_assumptions": "Mo, N taken as 0 for the derived values",
  "ni_equivalent_reported": 25.17,
  "md30_calculated": 1.1
 },
 {
  "uns_number": null,
  "heat_input_kJ_per_mm": null,
  "ni_equivalent": 28.48,
  "delta_ferrite_pct": null,
  "pre_strain_pct": null,
  "charging_current_density_A_per_m2": null,
  "fracture_mode": "unknown",
  "derived_fields": [
   "relative_ratio",
   "ni_equivalent",
   "md30_calculated"
  ],
  "extraction_pass": 1,
  "human_verified": false,
  "composition_wt_pct": {
   "C": 0.066,
   "Si": 0.42,
   "Mn": 1.67,
   "Cr": 16.87,
   "Ni": 12.34,
   "Mo": 2.49,
   "N": 0.069,
   "Cu": 0.01
  },
  "filler_metal": null,
  "hydrogen_content_wt_ppm": 7.8,
  "charging_time_h": null,
  "test_type": "SSRT",
  "product_form": "tube",
  "weld_process": "none",
  "zone": "base metal",
  "strain_rate_per_s": null,
  "relative_ratio": 0.918,
  "open_access": false,
  "record_id": "FUKU24-316CW-RA",
  "doi": "10.1016/j.engfailanal.2024.108158",
  "first_author": "Fukunaga",
  "year": 2024,
  "alloy_grade": "316 cold worked (SUS316CW)",
  "hydrogen_exposure": "gaseous in-situ",
  "h2_pressure_MPa": 70.0,
  "test_temperature_K": 233.0,
  "property_name": "reduction of area",
  "property_reference": 85.0,
  "property_h2": 78.0,
  "reference_environment": "nitrogen",
  "notes": "Fukunaga, Engineering Failure Analysis 160 (2024) 108158. SSRT on piping removed from a hydrogen refuelling station after two years of service. 20-25% cold work, 7.8 wppm pre-contained hydrogen; 70 MPa H2 at -40 C vs nitrogen at -40 C. Nieq 28.5.",
  "composition_basis": "heat_analysis",
  "composition_source": "Fukunaga, Eng. Fail. Anal. 160 (2024) 108158, Table 1",
  "ni_equivalent_reported": 28.5,
  "md30_calculated": -61.2
 },
 {
  "uns_number": null,
  "heat_input_kJ_per_mm": null,
  "ni_equivalent": 34.84,
  "delta_ferrite_pct": null,
  "pre_strain_pct": null,
  "charging_current_density_A_per_m2": null,
  "fracture_mode": "unknown",
  "derived_fields": [
   "relative_ratio",
   "ni_equivalent"
  ],
  "extraction_pass": 1,
  "human_verified": false,
  "composition_wt_pct": {
   "C": 0.037,
   "Si": 0.11,
   "Mn": 0.38,
   "Cr": 13.64,
   "Ni": 24.01,
   "Mo": 1.08,
   "N": 0.004,
   "Cu": 0.16
  },
  "filler_metal": null,
  "hydrogen_content_wt_ppm": null,
  "charging_time_h": null,
  "test_type": "SSRT",
  "product_form": "tube",
  "weld_process": "none",
  "zone": "base metal",
  "strain_rate_per_s": null,
  "relative_ratio": 0.509,
  "open_access": false,
  "record_id": "FUKU24-A286-RA",
  "doi": "10.1016/j.engfailanal.2024.108158",
  "first_author": "Fukunaga",
  "year": 2024,
  "alloy_grade": "A286 (Fe-base superalloy)",
  "hydrogen_exposure": "gaseous in-situ",
  "h2_pressure_MPa": 70.0,
  "test_temperature_K": 423.0,
  "property_name": "reduction of area",
  "property_reference": 57.0,
  "property_h2": 29.0,
  "reference_environment": "air",
  "notes": "Fukunaga, Engineering Failure Analysis 160 (2024) 108158. SSRT on piping removed from a hydrogen refuelling station after two years of service. Precipitation-strengthened iron-base superalloy, not an austenitic stainless steel; 70 MPa H2 at 150 C vs air. RRA reported as 51%. Nieq 34.8.",
  "composition_basis": "heat_analysis",
  "composition_source": "Fukunaga, Eng. Fail. Anal. 160 (2024) 108158, Table 1",
  "ni_equivalent_reported": 34.8
 },
 {
  "uns_number": null,
  "heat_input_kJ_per_mm": null,
  "ni_equivalent": 34.84,
  "delta_ferrite_pct": null,
  "pre_strain_pct": null,
  "charging_current_density_A_per_m2": null,
  "fracture_mode": "unknown",
  "derived_fields": [
   "relative_ratio",
   "ni_equivalent"
  ],
  "extraction_pass": 1,
  "human_verified": false,
  "composition_wt_pct": {
   "C": 0.037,
   "Si": 0.11,
   "Mn": 0.38,
   "Cr": 13.64,
   "Ni": 24.01,
   "Mo": 1.08,
   "N": 0.004,
   "Cu": 0.16
  },
  "filler_metal": null,
  "hydrogen_content_wt_ppm": null,
  "charging_time_h": null,
  "test_type": "SSRT",
  "product_form": "tube",
  "weld_process": "none",
  "zone": "base metal",
  "strain_rate_per_s": null,
  "relative_ratio": 0.87,
  "open_access": false,
  "record_id": "FUKU24-A286-EL",
  "doi": "10.1016/j.engfailanal.2024.108158",
  "first_author": "Fukunaga",
  "year": 2024,
  "alloy_grade": "A286 (Fe-base superalloy)",
  "hydrogen_exposure": "gaseous in-situ",
  "h2_pressure_MPa": 70.0,
  "test_temperature_K": 423.0,
  "property_name": "elongation",
  "property_reference": 23.0,
  "property_h2": 20.0,
  "reference_environment": "air",
  "notes": "Fukunaga, Engineering Failure Analysis 160 (2024) 108158. SSRT on piping removed from a hydrogen refuelling station after two years of service. Elongation at break, 70 MPa H2 at 150 C vs air.",
  "composition_basis": "heat_analysis",
  "composition_source": "Fukunaga, Eng. Fail. Anal. 160 (2024) 108158, Table 1",
  "ni_equivalent_reported": 34.84
 },
 {
  "uns_number": null,
  "heat_input_kJ_per_mm": null,
  "ni_equivalent": null,
  "delta_ferrite_pct": null,
  "pre_strain_pct": null,
  "charging_current_density_A_per_m2": null,
  "fracture_mode": "unknown",
  "derived_fields": [
   "h2_pressure_MPa (midpoint of 78-115 MPa range)"
  ],
  "extraction_pass": 1,
  "human_verified": false,
  "composition_wt_pct": {},
  "filler_metal": null,
  "hydrogen_content_wt_ppm": null,
  "charging_time_h": null,
  "test_type": "SSRT",
  "product_form": "unknown",
  "weld_process": "none",
  "zone": "base metal",
  "strain_rate_per_s": null,
  "relative_ratio": 0.37,
  "open_access": false,
  "record_id": "MATSUOKA17-304-RA",
  "doi": "10.4028/www.scientific.net/SSP.258.259",
  "first_author": "Matsuoka",
  "year": 2017,
  "alloy_grade": "304",
  "hydrogen_exposure": "gaseous in-situ",
  "h2_pressure_MPa": 96.5,
  "test_temperature_K": 295.0,
  "property_name": "reduction of area",
  "property_reference": null,
  "property_h2": null,
  "reference_environment": "air",
  "notes": "Matsuoka et al., Solid State Phenomena 258 (2017) 259. SSRT per ASTM G142, 6 mm dia, 30 mm gauge, cross-head 0.002 mm/s, hydrogen gas 78-115 MPa (96.5 recorded as the midpoint), reference air at RT. RRA = 0.37 stated in the text; absolute RA values appear only in figures. Remaining RRA vs Nieq data is figure-only."
 }
]
